Repository: fuyutosan/tokushu-ko-study

File: index.html
特殊鋼3か月独学プログラム 学習ログ

特殊鋼3か月独学プログラム

  生産管理課 共有学習ログ ／ 営業対応に必要な体系知識を60回で完成させる

16 / 60 回完了

📅 平日11:30に1回ずつ自動配信（全60回）
  🔄 配信のたびに自動更新

第1週：鉄鋼・特殊鋼の全体像
  5 / 5

第01回
  鉄とは何か：純鉄・鋼・鋳鉄の境界を理解する
  2026-06-11

第02回
  普通鋼と特殊鋼の違い：JIS分類の見方
  2026-06-11

第03回
  鉄-炭素状態図の読み方
  2026-06-11

第04回
  鋼の組織と機械的性質の関係
  2026-06-11

第05回
  週まとめ＋確認テスト3問
  2026-06-11

第2週：炭素鋼と合金元素の役割
  5 / 5

第06回炭素量で何が変わるか：低炭素・中炭素・高炭素鋼2026-06-15
  第07回Cr（クロム）の役割：耐食性と硬化能2026-06-16
  第08回Ni（ニッケル）の役割：オーステナイト安定化と靭性2026-06-17
  第09回Mo・Mn・V・Wの役割：高温強度・焼入性・析出硬化2026-06-19
  第10回週まとめ＋確認テスト3問（合金元素クイズ）2026-06-19

第3週：ステンレスの世界
  5 / 5

第11回ステンレスの5分類（オーステナイト・フェライト・マルテンサイト・二相・析出硬化）2026-06-22
  第12回なぜ錆びないのか：不動態皮膜の正体2026-06-23
  第13回Schaefflerの組織図の見方2026-06-24
  第14回ステンレスの代表鋼種一覧（304・316・430・410・17-4PH）2026-06-25
  第15回週まとめ＋確認テスト3問2026-06-26

第4週：オーステナイト系ステンレス深掘り
  1 / 5

第16回SUS304の組成・特性・用途2026-06-29
  第17回SUS316とMoの効果
  第18回加工硬化と磁性
  第19回鋭敏化と粒界腐食
  第20回週まとめ＋確認テスト3問

第5週：鋳物冶金 基礎
  0 / 5

第21回鋳鉄と鋳鋼の違い
  第22回ねずみ鋳鉄・ダクタイル鋳鉄・白鋳鉄・可鍛鋳鉄
  第23回ステンレス鋳鋼（SCS鋼種）
  第24回耐熱鋳鋼（SCH）と耐熱合金（HK・HP）
  第25回週まとめ＋確認テスト3問

第6週：鋳造プロセスと欠陥0 / 5

第26回砂型鋳造の流れと特徴
  第27回ロストワックス（精密鋳造）の原理と適用範囲
  第28回主要欠陥：引け巣・ガス孔・砂噛み・湯境・ヒケ
  第29回欠陥が品質クレームになるパターン
  第30回週まとめ＋確認テスト3問

第7週：熱処理の基礎理論0 / 5

第31回変態とは何か：A1・A3変態点と冷却速度
  第32回TTT図とCCT図の読み方
  第33回焼入れ・焼戻し
  第34回焼鈍（焼なまし）と焼ならし
  第35回週まとめ＋確認テスト3問

第8週：熱処理炉の種類0 / 5

第36回バッチ炉と連続炉
  第37回真空炉
  第38回雰囲気炉
  第39回ピット炉・台車炉・メッシュベルト炉
  第40回週まとめ＋確認テスト3問

第9週：熱処理治具の役割と設計0 / 5

第41回熱処理治具とは何か
  第42回治具材料に求められる特性
  第43回繰り返し使用での劣化
  第44回治具設計の勘所
  第45回週まとめ＋確認テスト3問

第10週：顧客業界別の使い方0 / 5

第46回自動車部品の熱処理
  第47回航空機・タービン部品の熱処理
  第48回産業機械・建機部品の熱処理
  第49回電気電子・半導体・金型業界の熱処理
  第50回週まとめ＋確認テスト3問

第11週：規格・試験・品質保証0 / 5

第51回JIS・ASTMの規格番号の読み方
  第52回ミルシート（材料証明書）の見方
  第53回機械試験：引張・硬さ・衝撃・クリープ
  第54回非破壊検査：PT・MT・UT・RT
  第55回週まとめ＋確認テスト3問

第12週：営業現場想定 総復習Q&A0 / 5

第56回引合い時によくある質問パターン10問
  第57回材質選定の相談に応えるパターン10問
  第58回不具合・クレーム対応の質問パターン10問
  第59回納期・コスト・改善提案の質問パターン10問
  第60回修了：3か月の振り返りと教科書化チェックリスト

特殊鋼3か月独学プログラム — 2026年6月スタート

File: 第01回_鉄とは何か-純鉄・鋼・鋳鉄の境界を理解する.html
第01回 鉄とは何か - 特殊鋼学習

第01回 ・ 2026-06-11

  鉄とは何か：純鉄・鋼・鋳鉄の境界を理解する

  第1週：鉄鋼・特殊鋼の全体像

今日の3行サマリ

鉄は炭素量によって「純鉄」「鋼」「鋳鉄」の3種類に大別され、性質が大きく変わる

  鋼（炭素量0.02〜2.14%）は熱処理で強さと粘りを自在に調整できる材料

  特殊鋼は鋼にさらに合金元素を加えることで、普通鋼にない機能を持たせたもの

本文

鉄は「炭素量」で顔が変わる

  鉄（Fe）単体は実は柔らかくて脆い金属だ。純粋な鉄（純鉄）は炭素をほとんど含まない（0.02%未満）が、工業的に使われることはほとんどない。実際に構造物や機械に使われる鉄鋼材料は、ほぼすべて炭素（C）が微量から数%混ざった合金である。

  この炭素量の違いが、材料の名前と性質を決定づける。

名称	炭素量	主な特徴	

  純鉄	＜0.02%	柔らかい。工業用途はほぼなし	

  鋼（こう）	0.02〜2.14%	強度と延性のバランス。熱処理で調整可	

  鋳鉄（ちゅうてつ）	＞2.14%	溶融点が低く流動性が高い。複雑形状に向く。脆い	

鋼の強みは「熱処理で変えられる」こと

  鋼の最大の魅力は、加熱と冷却のパターン（熱処理）によって組織を変え、強度・硬さ・粘り（靭性）を使途に合わせて変えられる点だ。炭素量0.45%の中炭素鋼を例にとると、焼入れして急冷すれば硬くて強くなり、そこから再加熱（焼戻し）すれば粘りが回復する。この調整幅こそが鋼を汎用材料の王にしている理由だ。

  自社が扱う熱処理治具は、この熱処理工程でワーク（被熱処理品）を保持する道具そのものだ。治具は炉の中に繰り返し入るため、鋼どころか通常の鋳鉄では高温で変形・酸化してしまう。だから治具には耐熱合金が使われる。

鋳鉄は「形が作りやすい」材料

  鋳鉄は炭素が2.14%を超える。炭素が多いほど融点（溶ける温度）が下がり、溶けた鉄が型の隅々まで流れやすくなる。これが鋳造（ちゅうぞう：溶かして型に流し込む工法）に向く理由だ。自社製品の鋳物（鋳鋼・ステンレス鋳鋼）はまさにこの性質を活かして複雑形状を作っている。

  ただし鋳鉄は炭素が多い分、折れやすい（脆性が高い）。引張力には弱く、衝撃荷重がかかる部品には使えない。後日学ぶダクタイル鋳鉄（球状黒鉛鋳鉄）はこの脆さを改良したものだが、それは第5週のテーマだ。

「特殊鋼」はどこが違うのか

  普通鋼（炭素鋼）は炭素量で特性を調整する。これに対して特殊鋼は、クロム・ニッケル・モリブデンなどの合金元素を加えて、普通鋼では出せない特性（耐食性・高温強度・耐摩耗性など）を持たせた鋼だ。

  自社が扱うオーステナイト系ステンレスはその代表格。クロムとニッケルを大量に添加することで、腐食環境や高温でも強度を保つ。熱処理治具に耐熱合金を使うのも、普通鋼では1000℃超の炉内で使えないからだ。

  鉄鋼材料を理解する地図の起点は「炭素量」。ここを押さえておくと、この先3か月の話がすべてつながってくる。

営業からの相談に効く知識

ケース1：「お客さんから鋳物の材質をSUSに変えたいって話があるんだけど、できる？」

  できる。ただ「SUS」だけだと鋼種が特定できないから確認が要る。オーステナイト系（304・316系）ならうちの主戦場。マルテンサイト系・析出硬化系は鋳造条件が変わるから、まず鋼種と使用環境（温度・腐食条件）を客先から取ってきてくれ。
  ポイント：「鋳物をSUSに」は可能だが、SUSの中身が問われる。営業への一言は「鋼種と使用環境を確認して」。

ケース2：「普通の鉄（炭素鋼）と特殊鋼って何が違うの？って聞かれた」

  炭素鋼は炭素だけで性質を決める。特殊鋼はクロムやニッケルを加えて、錆びにくい・高温に強い・硬いという追加機能をつけた鋼だ。値段が高い分、普通鋼では対応できない環境で使う。

ケース3：「メッシュベルトやヒーターって、鋼なの？特殊鋼なの？」

  特殊鋼。メッシュベルトは工業炉・食品機械の高温環境で使うため、耐食性と耐熱性が必要で、オーステナイト系ステンレス（SUS310Sなど）で作られることが多い。ヒーターエレメントは発熱体そのものだから、酸化しにくいNi-Cr系合金やFe-Cr-Al系合金が使われる。どちらも「普通鋼では高温で酸化・変形して使えない」という理由で特殊鋼になっている。
  ポイント：「メッシュベルトもヒーターも特殊鋼の仲間」と覚えておくと、炉周辺設備の材料相談が来たときに対応の糸口になる。

用語メモ

純鉄
  炭素量0.02%未満の鉄。柔らかく、工業利用はほぼない
  鋼（炭素鋼）
  炭素量0.02〜2.14%。熱処理で強度調整可能な鉄鋼の主役
  鋳鉄
  炭素量2.14%超。流動性が高く鋳造向きだが脆い
  特殊鋼
  炭素鋼に合金元素（Cr・Ni・Mo等）を加えた高機能鋼
  靭性（じんせい）
  衝撃に耐えて割れにくい性質。硬さとトレードオフ

今日の小テスト1問

  問：営業から「お客さんから熱処理治具を鋳鉄で作れないか、安くなるからって話があるんだけど、どう思う？」という相談が来た。生産管理として、可否と技術的な理由、代替案をどう返すか。

  解答は次回配信

← 目次に戻る

File: 第02回_普通鋼と特殊鋼の違い-JIS分類の見方.html
第02回 普通鋼と特殊鋼の違い - 特殊鋼学習

第02回 ・ 2026-06-11

  普通鋼と特殊鋼の違い：JIS分類の見方

  第1週：鉄鋼・特殊鋼の全体像

今日の3行サマリ

普通鋼は炭素のみで性質を調整する。特殊鋼は合金元素で「目的別の機能」を付加した鋼

  JISの鋼種記号（SUS・SCH・SCM等）は頭文字で分類を判断できる

  自社扱い品（治具・鋳物・SUS）はほぼ全て「特殊鋼」の範疇に入る

本文

普通鋼と特殊鋼の境界

  鉄の世界には大きく「普通鋼（炭素鋼）」と「特殊鋼」の2系統がある。この区別は材料選定の出発点になるため、まず整理しておきたい。

  普通鋼（carbon steel）は鉄と炭素の2元系合金が基本だ。炭素量を0.02〜2.14%の範囲で調整することで強度・硬さをコントロールするが、合金元素はほとんど加えない。SS400（一般構造用圧延鋼材）やS45C（機械構造用炭素鋼）が代表例で、建築・機械の汎用品として大量に使われる。安価で入手しやすいが、耐食性・耐熱性・焼入れ性には限界がある。

  特殊鋼は、普通鋼に不足する性質を補うためにCr（クロム）・Ni（ニッケル）・Mo（モリブデン）・V（バナジウム）などの合金元素を意図的に添加した鋼だ。「特殊」とは希少という意味ではなく、「特定の用途に向けた機能を付加した」という意味に近い。耐食・耐熱・高強度・高靭性といった目標値が明確で、組成もJISで厳格に規定されている。

JIS鋼種記号の読み方

  JISの鋼種記号はアルファベット＋数字の組み合わせで構成される。先頭の文字列が分類のキーになる。

記号	分類	例	

  SS / SM	一般構造用・溶接構造用圧延鋼（普通鋼）	SS400、SM490	

  S＋数字＋C	機械構造用炭素鋼	S45C、S20C	

  SUS	ステンレス鋼（JIS独自記号）	SUS304、SUS316	

  SCM	クロムモリブデン鋼	SCM440	

  SNCM	ニッケルクロムモリブデン鋼	SNCM439	

  SCS / SCH	ステンレス鋳鋼 / 耐熱鋳鋼	SCS13、SCH22	

数字部分は鋼種番号や炭素量の目安を示す場合が多いが、規格体系が分類ごとに異なるため「記号を見たら対応するJISを引く」習慣が基本だ。記号を丸暗記する必要はない。「どの頭文字がどの系統か」を押さえておくだけで、初見の材料証明書（ミルシート）を受け取ったときにも慌てずに済む。

自社製品と特殊鋼の対応

  自社が扱う製品を鋼種分類に当てはめると次のようになる。

製品カテゴリ	代表鋼種	JIS分類	

  熱処理治具	SCH22・HK合金・HP合金	耐熱鋳鋼／耐熱合金	

  鋳物（構造用）	SCS13・FC250	特殊鋼鋳造品 / 鋳鉄	

  オーステナイト系SUS	SUS304・SUS316	ステンレス特殊鋼	

  メッシュベルト	SUS310S・SUS330相当	ステンレス特殊鋼（耐熱）	

  ヒーターエレメント	Ni-Cr合金・Fe-Cr-Al合金	耐熱合金（JIS区分外も含む）	

この一覧が頭に入っていると、「これはどの系統の材料か」という問いに初見でも方向性を示せるようになる。ミルシートなしで即答するための地図として使ってほしい。

なぜ特殊鋼を使うか

  コストだけ見れば普通鋼のほうが安い。それでも特殊鋼を選ぶ理由は「環境・要求性能が普通鋼の限界を超えているから」だ。熱処理炉の内部は1000℃を超える。普通鋼では数百℃でクリープ（高温でゆっくり変形する現象）が始まり、治具が曲がって製品の保持ができなくなる。耐熱鋳鋼を使うのはこのためだ。

  生産管理として材料の可否を判断するとき、まず「この環境で普通鋼が持つか？」を出発点にすると、特殊鋼が必要な理由を自分の言葉で説明しやすくなる。

営業からの相談に効く知識

ケース1：「客先から熱処理治具が欲しいって話、材質はまだ決まってないんだけど、できますか？」

  できます。ただし炉温と製品重量を先に確認する必要があります。800℃以下の低温炉ならSCH13相当で行ける。1000℃超の浸炭・浸窒炉ならSCH22やHK合金を使う。「最高使用温度」を客先に確認してから鋼種を確定させてください。
  ポイント：炉温を聞かずに見積を出すのはNG。材質が決まらないと価格が出ない。まず「最高使用温度」を取りに行かせる。

ケース2：「客先が"ステンレス鋼で作ってほしい"って言ってるんだけど、SUS304でいい？」

  それだけだと絞れません。SUSは5分類あって用途で変わります。「何に使うか（食品・化学・高温・構造）」と「溶接するかどうか」を確認してもらえれば鋼種を絞れます。304で出すのは用途が分かってから。
  ポイント：「SUS＝304」は早合点。用途確認なしで鋼種を決めると、後で材質変更が発生するリスクがある。

ケース3：「炉と治具を一緒に提案したいんだけど、何を確認すればいい？」

  炉の最高使用温度・雰囲気（大気・浸炭・窒化・真空）・ワークの材質と重量を先に押さえてください。温度と雰囲気が決まれば治具材質（SCH13か22か、HK・HPか）が絞れる。炉の仕様が分かってから、それに合った治具の設計提案ができます。炉だけ・治具だけの相談より、セットで提案するほうが「使い方に合った最適設計」が出しやすい。
  ポイント：炉＋治具のワンストップ提案は強みだが、前提情報なしでは材質も設計も決められない。「温度・雰囲気・ワーク情報」の3点を必ず先に取りに行かせる。

用語メモ

SS400
  一般構造用圧延鋼。降伏点400N/mm²保証。建築・汎用機械に大量使用。特殊鋼ではない
  S45C
  炭素量0.45%の機械構造用炭素鋼。歯車・シャフト等の汎用品。普通鋼の範疇
  SCM（クロムモリブデン鋼）
  Cr-Moを加えた機械構造用特殊鋼。焼入れ性が高く、高強度部品に多用
  クリープ
  高温・高荷重下で材料が時間とともに変形する現象。治具寿命の主要因の一つ
  ミルシート（材料証明書）
  材料の化学成分・機械的性質を記した証明書。JIS規格準拠の証明

昨日の小テスト解答

  問：営業から「お客さんから熱処理治具を鋳鉄で作れないか、安くなるからって話があるんだけど、どう思う？」という相談が来た。可否と技術的な理由、代替案をどう返すか。

  基本的にNGです。熱処理治具は繰り返し高温にさらされる用途で、鋳鉄（炭素量2.14%超）はこの環境に向かない。主な理由は2点——①脆性が高く熱衝撃（急加熱・急冷）に弱い、②一般鋳鉄は耐熱性が低く900℃超の浸炭炉では短期間で組織変化を起こして変形・崩壊するリスクがある。割れた破片が炉内の製品に混入するとクレームになる。

  代替案として提示できるのは耐熱鋳鋼（SCH22など）。「鋳造品」という形状の自由度は維持しつつ、Cr・Niを加えることで高温強度と耐酸化性を確保したもの。材料費は普通鋳鉄より高くなるが、治具寿命が延びるため「1使用あたりのコスト」では逆に安くなる場合も多い。

  営業に渡すキーメッセージ：「鋳鉄は高温でリスクがある。耐熱鋳鋼なら形状の自由度はそのままで安全に使えます。見積は耐熱鋳鋼ベースで出します。」

今日の小テスト1問

  問：営業から「客先の担当者が"今使ってる治具、S45CからSUSに変えたい。コストが上がってもいいから品質を安定させたい"って言ってるんだけど、なんでS45Cでうまくいってないと思う？SUSにする意味と、どの系統のSUSを勧めればいいか教えて」という相談が来た。S45Cで起きている問題を推測し、SUSへの変更理由と選定の方向性をどう返すか。

  解答は次回配信

← 目次に戻る

File: 第03回_鉄-炭素状態図の読み方-オーステナイト・フェライト・パーライト・セメンタイト.html
第03回 鉄-炭素状態図の読み方 - 特殊鋼学習

第03回 ・ 2026-06-11

  鉄-炭素状態図の読み方：オーステナイト・フェライト・パーライト・セメンタイト

  第1週：鉄鋼・特殊鋼の全体像

今日の3行サマリ

鉄-炭素状態図の縦軸は温度、横軸は炭素量。温度と組成の組み合わせで「鉄がどんな組織になるか」を読む地図

  フェライト（柔らかい）・パーライト（中程度）・セメンタイト（硬い・脆い）の3組織が炭素量と温度で使い分けられる

  自社の治具・鋳物・SUSは、それぞれ状態図上の異なる領域に対応する材料であり、用途に合わせて組織が設計されている

本文

状態図の読み方：縦軸と横軸の意味

  鉄-炭素状態図（Fe-C状態図）は、「炭素量がX%で温度がY℃のとき、鉄は何という組織になるか」を示した図だ。縦軸は温度（℃）、横軸は炭素量（mass%）で表される。

  重要な境界となる炭素量は2点ある。

0.77%：共析組成。この組成の鋼を共析鋼と呼び、冷却時にオーステナイトが一気にパーライトに変わる

  2.14%：鋼と鋳鉄の境界。これより多いと鋳鉄の領域に入る

温度の主要境界線はA1変態点（723℃付近）とA3変態点（炭素量で変動）だ。この線を境に「高温側の組織」と「低温側の組織」が切り替わる。

各組織の特徴

  オーステナイト（Austenite）

  A1変態点以上の高温で現れる面心立方格子（FCC）構造の相。炭素を最大2.14%まで固溶できる。軟らかく加工しやすいため、熱処理の「出発点」となる組織だ。ステンレス（SUS304・SUS316）は合金元素（Ni・Mn）の効果で常温でもオーステナイト組織を維持する。

  フェライト（Ferrite）

  体心立方格子（BCC）構造の相。炭素の固溶量が最大0.02%と少なく、軟らかく延性が高い。純鉄に近い状態。強度は低いが変形しやすいため、成形性を要求される材料に向く。

  セメンタイト（Cementite、Fe₃C）

  炭素と鉄が化合した硬質の金属間化合物（炭化鉄）。非常に硬いが脆い。炭素量が高くなるほど量が増え、材料の硬さは上がるが靭性は下がる。

  パーライト（Pearlite）

  フェライトとセメンタイトが交互に層状に並んだ複合組織（共析組織）。強度と延性のバランスが取れており、機械構造用鋼（S45Cなど）の基本組織だ。

自社製品との関連

製品カテゴリ	代表材料	常温での主組織	

  熱処理治具	SCH22・HK合金	オーステナイト（Cr・Ni多量添加で安定化）	

  鋳物（構造用）	SCS13・FC250	オーステナイト系（SCS）／パーライト＋フェライト（FC）	

  オーステナイト系SUS	SUS304・SUS316	オーステナイト（常温）	

  メッシュベルト	SUS310S相当	オーステナイト（Ni・Cr多量添加で常温安定）	

熱処理治具に使う耐熱鋳鋼（SCH22）がオーステナイト組織を保つのは、Cr・Niが大量に添加されていてA1変態点が大きく下がっているからだ。常温でもオーステナイトのまま安定しているため、繰り返し加熱・冷却を受けても相変態による体積変化が起きにくく、割れにくい。

営業現場での意味づけ

  状態図を知っていると、「この材料を加熱したらどうなるか」という問いに方向性を持って答えられるようになる。たとえば「S45Cを900℃に加熱するとオーステナイトになり、その後の冷やし方で組織が変わる（焼入れなら硬くなる・徐冷なら軟らかいパーライトになる）」といった説明が、状態図を頭に入れていれば自然に出てくる。

営業からの相談に効く知識

ケース1：「客先が"熱処理後に割れた"って言ってるけど、なんで割れるの？」

  焼入れ時の急冷で組織が高速に変化するとき、体積変化に追いつけず内部応力が集中して割れることがある（焼割れ）。もう一点は「脱炭（表面の炭素が抜けた層）」がある状態で焼入れすると、表面と内部で硬さが急変して割れやすくなる。「何の材料を何℃で焼入れしたか」「冷却媒体は水・油・空気どれか」を確認してもらうと原因が絞れる。
  ポイント：割れの原因特定には冷却条件と材料情報が必須。聞くべき項目を営業に渡してから動く。

ケース2：「材質証明書に"パーライト組織"って書いてあったけど、それって良いの？」

  機械構造用途なら一般的に問題なし。パーライトはフェライトとセメンタイトの複合組織で、バランスのいい強度・延性を持つ。問題は「どれくらい細かいか（ラメラ間隔）」で、細かいほど強度が高い。S45Cのような中炭素鋼で「パーライト組織」と記載があれば、焼入れせず焼なまし（軟化）した状態と判断できる。
  ポイント：組織名が分かれば「どんな状態か」の説明が一言で出来る。営業の信頼を高める情報の一つ。

ケース3：「メッシュベルトを600℃の炉で使いたいって話が来たんだけど、材質的に問題ない？」

  600℃なら一般的なSUS304でもギリギリ使えるが、繰り返し熱サイクルがあるなら310S（Cr25%-Ni20%）を基準にしたほうが安全。理由は状態図で言うと、SUS304は高Ni・Cr添加でオーステナイト組織を常温で保つが、繰り返し高温にさらされると炭化物が粒界に析出して組織が劣化していく（鋭敏化）。310Sはそのリスクが低い。「連続運転か間欠運転か」「雰囲気は大気か窒素か」も聞いてもらえれば使用温度との兼ね合いで材質を絞れる。
  ポイント：「高温＝SUS304でいい」は早合点。熱サイクルの有無と雰囲気条件が材質選定の分岐点になる。

用語メモ

共析変態（eutectoid transformation）
  炭素量0.77%の鋼が723℃（A1変態点）以下に冷えるとき、オーステナイトが同時にフェライトとセメンタイトを析出してパーライトになる変態
  A1変態点
  炭素鋼においてオーステナイトとパーライトが相互変換する温度（約723℃）。熱処理の基準温度として頻出
  面心立方格子（FCC）
  原子が立方体の各頂点と各面の中央に配置された結晶構造。オーステナイトはFCC。炭素を多く含められる
  体心立方格子（BCC）
  原子が立方体の各頂点と中心1か所に配置された結晶構造。フェライトはBCC。FCCより炭素固溶量が少ない
  マルテンサイト（Martensite）
  オーステナイトを急冷したときにできる過飽和の組織。非常に硬いが脆い。焼戻しで靭性を付与する

昨日の小テスト解答

  問：営業から「客先の担当者が"今使ってる治具、S45CからSUSに変えたい。コストが上がってもいいから品質を安定させたい"って言ってるんだけど、なんでS45Cでうまくいってないと思う？SUSにする意味と、どの系統のSUSを勧めればいいか教えて」という相談が来た。S45Cで起きている問題を推測し、SUSへの変更理由と選定の方向性をどう返すか。

  S45C（炭素量0.45%の機械構造用炭素鋼）は普通鋼の範疇で、耐食性・耐熱性ともに低い。治具として使う場面では主に2つの問題が起きやすい。

  ①錆び・表面劣化：S45CはCrをほとんど含まないため、湿気・水・薬液がある環境で発錆しやすい。発錆した治具が製品に接触すると製品の表面品質に影響が出る（錆汁・汚染）。

  ②熱による変形・組織変化：S45Cを繰り返し加熱すると、A1変態点（723℃）付近で相変態が起き、治具の寸法が安定しない。精密な位置保持が必要な治具では寸法変化がそのまま品質不良に直結する。

  SUSへの変更で解決できることは「発錆なし（不動態皮膜による耐食性）」と「相変態なし（オーステナイト系SUSは常温からオーステナイト組織で安定）」の2点だ。鋼種の方向性としてはオーステナイト系（SUS304・SUS316）を基本に検討する。耐食性だけなら304、塩素系薬液・腐食性環境が絡む場合は316（Mo添加で耐食性強化）を提案。高温（500℃超）なら309・310Sも候補。

  営業に渡すキーメッセージ：「S45Cは錆びと変態の2つが治具品質を不安定にしている。SUSなら両方解決。使用温度と接触液体を確認してもらえれば304か316か絞る。見積ベースは304で出す。」

今日の小テスト1問

  問：営業から「客先の設備の鋳物部品（FC材）が最近割れやすいって言ってるんだけど、鋳鉄って急に冷やしたらいけないの？状態図的にどう考えればいい？」という相談が来た。FC材（ねずみ鋳鉄）の割れやすさと熱衝撃の関係、および生産管理としてどう返すかを答えよ。

  解答は次回配信

← 目次に戻る

File: 第04回_鋼の組織と機械的性質の関係-強度・靭性・硬さ・延性.html
第04回 鋼の組織と機械的性質の関係 - 特殊鋼学習

第04回 ・ 2026-06-11

  鋼の組織と機械的性質の関係：強度・靭性・硬さ・延性

  第1週：鉄鋼・特殊鋼の全体像

今日の3行サマリ

鋼の「強度・硬さ・靭性・延性」は相互にトレードオフ関係にあり、組織（フェライト・パーライト・マルテンサイト等）がその値を決める

  硬くすれば脆くなる。このトレードオフを焼戻しや合金設計で制御するのが熱処理の本質

  自社製品（治具・鋳物・SUS）の性質差を「組織の違い」で説明できると、営業への技術的な説得力が一段上がる

本文

機械的性質の4つの指標

指標	意味	単位の目安	

  強度（引張強さ）	破断するまでに耐えられる最大応力	MPa（N/mm²）	

  硬さ	表面に物体を押し込んだときの抵抗	HRC・HV・HB	

  靭性	衝撃や亀裂に対して粘り強く抵抗する能力	J（シャルピー衝撃値）	

  延性	破断するまでにどれだけ変形できるか	伸び%・絞り%	

硬さと靭性はトレードオフの関係にある。硬い材料は一般に脆く（靭性低）、粘り強い材料は硬さが低い。これを制御するのが熱処理と組織設計の役割だ。

組織と機械的性質の対応

  フェライト：BCC構造で炭素固溶量が少ない。強度・硬さは低いが延性・靭性が高い。成形加工向きの組織。

  パーライト：フェライトとセメンタイトの層状複合組織。バランス型。炭素量と層の細かさで強度が変わる。S45Cの焼きならし後の基本組織。

  マルテンサイト：急冷（焼入れ）で得られる過飽和の格子歪み組織。非常に硬いが脆い。そのまま使うことはほぼなく、焼戻しで靭性を回復させてから実用に供する。

  焼戻しマルテンサイト：マルテンサイトを低〜中温で焼戻しした組織。焼戻し温度が高いほど硬さが下がり靭性が上がる。実際の焼入れ・焼戻し品（歯車・シャフト等）の最終組織。

  オーステナイト（常温安定型）：SUS304・SUS316・SCH22など。強度は中程度だが加工硬化しやすく、靭性が非常に高い。低温脆性がほぼない点も特徴。

「硬い＝強い」は正しくない

  硬さ（HRC・HV）は表面の押し込み抵抗であり、引張強さとは異なる指標だ。

高速度工具鋼（SKH）はHRC60超と硬いが、衝撃に弱く折れやすい

  SCH22（耐熱鋳鋼）はHRCで見ると低めだが、高温での靭性と強度維持が優れる

  SUS304はHRCでは柔らかい部類だが、延性と靭性が抜群で衝撃荷重に強い

「何に対して強いか」を分けて考えることが重要だ。

自社製品の組織と性質の読み方

製品カテゴリ	代表材料	主組織	強み・弱み	

  熱処理治具	SCH22	オーステナイト	高温靭性○ 常温硬さ低め	

  鋳物（構造用）	FC250	パーライト＋黒鉛	圧縮強さ○ 引張・衝撃に弱	

  機械構造用途	S45C焼入戻し	焼戻しマルテンサイト	硬さ・強度○ 素材より靭性↑	

  SUS	SUS304	オーステナイト	延性・靭性○ 高温強度は高くない	

FC250（ねずみ鋳鉄）に黒鉛が含まれるのがポイントで、黒鉛が応力集中点になるため引張荷重・衝撃に弱い。圧縮に強いのは黒鉛が圧縮で閉じる方向に働くから。

営業現場での意味づけ

  「なぜSCH22は高温でも使えるのか」「なぜFC材は割れやすいと言われるのか」を組織の言葉で答えられると、技術的な問い合わせに対して短く的確に返せるようになる。数値の暗記より「組織が違う→性質が違う」の論理を押さえることが先だ。

営業からの相談に効く知識

ケース1：「客先が"硬さはHV500以上出してほしい"って言ってるんだけど、うちの鋳物で出せる？」

  鋳物の種類によって上限が全然違う。FC材（ねずみ鋳鉄）は焼入れができないのでHV500は基本出せない。SCS系（ステンレス鋳鋼）は焼入れ系でなければ硬さは高くない。もしHV500が必要なら焼入れ可能な鋼種を選定し直す必要がある。まず「なぜHV500が必要か（耐摩耗？耐傷？）」を確認してほしい。
  ポイント：硬さ要求の背景（耐摩耗・耐傷・寸法安定）を聞かずに答えるのは危険。目的が変われば材料選定も変わる。

ケース2：「衝撃に強い材料が欲しいんだけど、硬い方がいいの？」

  逆です。衝撃に強い＝靭性が必要で、硬い材料は脆いことが多い。靭性優先なら低・中炭素鋼の焼入れ焼戻し品か、オーステナイト系SUS（304・316）を検討する。使用温度と荷重条件を教えてもらえれば絞れる。
  ポイント：「硬い＝衝撃に強い」は典型的な誤解。靭性と硬さのトレードオフを正しく伝えるのが生産管理の役割。

用語メモ

引張強さ（UTS）
  材料が破断する直前の最大引張荷重を断面積で割った値。単位はMPa（N/mm²）
  シャルピー衝撃値
  規定の切り欠き試験片をハンマーで破断するときのエネルギー吸収量。靭性の指標。値が大きいほど粘り強い
  硬さ試験の種類
  HRC（ロックウェルC）：焼入れ品に多用。HV（ビッカース）：広い硬さ域をカバー。HB（ブリネル）：鋳鉄・軟鋼向け
  ラメラ間隔
  パーライト中のフェライト層とセメンタイト層の繰り返し周期。細かいほど強度が高くなる
  低温脆性
  温度が下がると靭性が急激に低下する現象。BCC金属（フェライト等）で起きやすく、FCC金属（オーステナイト系SUS）では起きにくい

昨日の小テスト解答

  問：営業から「客先の設備の鋳物部品（FC材）が最近割れやすいって言ってるんだけど、鋳鉄って急に冷やしたらいけないの？状態図的にどう考えればいい？」という相談が来た。FC材（ねずみ鋳鉄）の割れやすさと熱衝撃の関係、および生産管理としてどう返すかを答えよ。

  FC材（ねずみ鋳鉄）は炭素が黒鉛として析出した組織を持ち、この黒鉛が「応力集中の起点」になる。引張荷重・衝撃荷重に弱い理由はここにある。

  状態図で見ると、FC材は炭素量が2.5〜4.0%と鋼より多く、鋳鉄領域に入る。急激な冷却（熱衝撃）が問題になる理由は2点ある。

  ①黒鉛と基地（パーライト）の熱膨張率の差：急冷によって部位ごとに温度差が生じ、膨張・収縮のタイミングがずれる。この熱応力が黒鉛周辺で集中し、亀裂に進展しやすい。

  ②組織の不均質性：鋳物は断面内で冷却速度が異なるため、表面と内部で硬さ・組織が違う。急冷でその差が広がると、境界で割れが進む。

  営業に渡すキーメッセージ：「FC材は本来、熱衝撃に弱い材料。急冷が繰り返される用途ならダクタイル鋳鉄（FCD）か鋳鋼（SC材）への変更を検討すべき。まず"どこで割れているか"と"どんな温度変化を受けているか"を確認してきてほしい。」

今日の小テスト1問

  問：営業から「客先が熱処理後の部品（S45C、焼入れ焼戻し品）に"もっと硬くしてほしい"と言っているけど、現在HRC40、要求はHRC55。これは可能？やるとしたらどうすれば良いか？リスクも含めて教えて」という相談が来た。S45Cの硬さの限界と、HRC55を達成するための方向性、その際のリスクをどう返すか。

  解答は次回配信

← 目次に戻る

File: 第05回_週まとめ-鉄鋼の地図を描けるか.html
第05回 週まとめ：鉄鋼の地図を描けるか - 特殊鋼学習

第05回（週まとめ） ・ 2026-06-11

週まとめ：鉄鋼の地図を描けるか

第1週まるごとおさらい！📚 鉄鋼の地図を完成させよう

第1週：鉄鋼・特殊鋼の全体像

今日の3行サマリ

第1週で「鉄の分類→JIS記号→状態図→組織と性質」という鉄鋼の地図の骨格を一通り押さえた

  4回の知識は独立していない。炭素量が組織を決め、組織が性質を決め、性質が材料選定を決める一本の流れとして繋がっている

  営業からの丸投げ相談に「炭素量・組織・使用環境」の3点を軸に返せるようになれば第1週の目標達成

🎯 今週のまとめポイント 3つ！

🗺️ 今週は「鉄の種類→名前のルール→組織の変化→強さの関係」という地図の骨格を作った

  🔗 この4つはバラバラじゃない！炭素量→組織→性質→材料選定というひとつながりの流れ

  💬 営業の相談に「炭素量・組織・使用環境」の3点で答えられたら今週の目標クリア！

今週学んだ4本の要点まとめ

第1回：鉄とは何か

  純鉄・鋼・鋳鉄の境界

分類	炭素量	代表材料	

  純鉄	〜0.02%	実用品ほぼなし	

  鋼	0.02〜2.14%	S45C、SUS304、SCH22	

  鋳鉄	2.14〜6.67%	FC250、FCD450	

炭素量が多いほど硬くなるが脆くなる。「鋼か鋳鉄か」の境界2.14%は、状態図上でセメンタイトが連続析出し始めるポイントだ。

第2回：普通鋼と特殊鋼

  JIS分類の地図

記号	分類	代表例	

  S＋数字＋C	機械構造用炭素鋼	S45C	

  SUS	ステンレス鋼	SUS304・316	

  SCH	耐熱鋳鋼	SCH22	

  SCS	ステンレス鋳鋼	SCS13	

特殊鋼は「目的の機能（耐食・耐熱・高強度）を付加した鋼」。自社製品のほぼ全てが特殊鋼の範疇に入る。

第3回：鉄-炭素状態図

  組織の地図（縦軸=温度・横軸=炭素量）

組織	生成条件	性質の要点	

  オーステナイト	A1変態点（723℃）以上	軟らかく加工しやすい。炭素を多く固溶できる	

  フェライト	低温・低炭素側	延性・靭性高。強度低	

  パーライト	共析冷却後（炭素0.77%付近）	強度・延性のバランス型	

  セメンタイト	炭素過剰域	硬いが脆い	

  マルテンサイト	急冷（焼入れ）後	非常に硬いが脆い。焼戻しで実用化	

自社治具（SCH22）は常温でもオーステナイトを維持する。Cr・Ni多量添加でA1変態点が下がっているため。

第4回：組織と機械的性質

  「硬い＝強い」は誤解

指標	高い組織	低い組織	

  硬さ	マルテンサイト、セメンタイト	フェライト、オーステナイト	

  引張強さ	マルテンサイト焼戻し、微細パーライト	フェライト	

  靭性	オーステナイト、焼戻しマルテンサイト	生マルテンサイト、セメンタイト	

  延性	フェライト、オーステナイト	セメンタイト、白鋳鉄	

FC材が衝撃に弱い理由は黒鉛が応力集中点になるから。SUS304が低温でも割れにくい理由はFCC構造が低温脆性を示さないから。

📚 今週の4回を一気におさらい！

🔩 第1回：鉄は3種類に分かれる

名前	炭素の量	ひとことで	

  純鉄	ほぼゼロ	やわらかすぎて使えない	

  鋼（はがね）	0.02〜2.14%	熱処理で強さを変えられる！	

  鋳鉄（ちゅうてつ）	2.14%超	型に流せるが割れやすい	

📋 第2回：JIS記号——鉄の名前のルール

頭文字で仲間がわかる！

S45C → 炭素量0.45%の機械用鋼（普通鋼）

  SUS304 → ステンレス鋼（さびにくい特殊鋼）

  SCH22 → 耐熱鋳鋼（炉の中で使える特殊鋼）

🌡️ 第3回：温度と炭素量で「組織」が変わる

組織	特徴	

  🟡 フェライト	やわらかく延びやすい	

  🟠 パーライト	強さとやわらかさのバランス	

  ⚡ マルテンサイト	焼入れでできる超硬組織（脆い）	

  🔵 オーステナイト	SUSや治具の組織。粘り強く安定	

💪 第4回：「硬い＝強い」は誤解！

硬さ ↑ になると → 靭性（粘り）↓ になる！

  衝撃に強い材料がほしい → 「粘り強い（靭性が高い）」素材を選ぶ

  具体的には → オーステナイト系SUS（304・316）または焼入れ焼戻し品

🔗 まとめの流れ：炭素量 → 組織 → 性質 → 材料選定

  この一本の流れで考えると、営業の相談に答えやすくなる！

第1週全体の振り返り（営業相談への応用）

Q：今週学んだ知識を使って「S45C製治具→SUS316への変更提案」をどう説明するか？

  S45Cは炭素量0.45%の機械構造用炭素鋼（普通鋼）。Crを含まないため耐食性が低く、繰り返し加熱するとA1変態点（723℃）を超えて相変態が起き、寸法が安定しない。発錆も早く治具が製品品質に影響する。

SUS316はオーステナイト系SUS（Cr18%・Ni10%・Mo2%）で常温でオーステナイト組織を維持。相変態なし・高耐食性・高靭性の3点で治具用途に適する。Mo添加で塩素系薬液への耐食性も強化。
  営業へのトーン：「S45Cは治具には普通鋼すぎる。SUS316なら相変態なし・錆なし・靭性高で3課題が一気に解決。コスト増でも治具交換頻度が下がれば実質コストで有利になる場合も多い。見積ベースはSUS316で出す。」

💬 今週の知識を使った会話例

🗣 営業さん：「S45Cで作ってた治具をSUS316に変えたい。でも客先が"なぜ変えるの？"って聞いてくる。どう説明すればいい？」

🏭 生産管理：「S45Cは普通鋼だから2つの弱点がある：①クロムが入ってないのでさびやすい、②繰り返し熱するとA1変態点を超えて組織が変わって寸法が狂う。
SUS316はオーステナイト系で常温から組織が安定していて、さびない＋変形しない＋粘り強いの3点セット。Moも入ってるから薬液にも強い。コストは上がるけど治具の交換頻度が減って、トータルで得することも多い！」

📌 第1週のまとめ実践例：炭素量→組織→性質→選材の流れで答えると説得力が上がる！

昨日の小テスト解答

  問：営業から「客先が熱処理後の部品（S45C、焼入れ焼戻し品）に"もっと硬くしてほしい"と言っているけど、現在HRC40、要求はHRC55。これは可能？やるとしたらどうすれば良いか？リスクも含めて教えて」という相談が来た。S45Cの硬さの限界と、HRC55を達成するための方向性、その際のリスクをどう返すか。

  S45Cの炭素量0.45%での理論上の最大硬さはHRC約55〜58が上限だが、実際の焼入れ品で表面HRC55前後が限界に近い。現在HRC40なら焼入れ条件（温度・冷媒・焼戻し温度）の最適化でHRC55に近づける可能性はある。ただし3点のリスクがある。

  ①焼割れリスクの増大：焼戻し温度を下げてHRCを上げると、マルテンサイトが硬くなりすぎて内部応力に耐えられず割れやすくなる。角部・段付き・穴のある形状は特に要注意。

  ②靭性の著しい低下：HRC55付近では靭性が大きく落ちる。衝撃荷重・繰り返し荷重がある用途では折損リスクが高まる。

  ③鋼種変更が現実的な選択肢：S45Cで無理に硬さを出すより、高炭素鋼（SK材）や合金鋼（SCM440など）への変更のほうが工程が安定する。

  営業へのトーン：「S45CでHRC55は出せなくはないが、割れリスクと靭性低下が伴う。"なぜHRC55が必要か（耐摩耗？）"を確認してほしい。耐摩耗目的なら高炭素鋼か表面処理（浸炭・窒化）のほうが現実的。条件確認してから最適案を提示する。」

📝 昨日のチャレンジ問題の答え

昨日の問題：「S45C部品をHRC40からHRC55に硬くしてほしい。できる？リスクは？」

答え： 理論上はできるけど、リスクが3つある！

  ① 硬くすると割れやすくなる（焼割れリスク増大）

  ② 粘り強さが大幅に下がる（靭性低下）

  ③ 実は鋼種を変えた方が安全で安定する

営業への返し方：

「なぜHRC55が必要か？（耐摩耗？耐傷？）」を確認してきてもらう

  耐摩耗が目的なら→高炭素鋼（SK材）か表面処理（浸炭・窒化）の方が向いてる

  条件を確認してから最適案を提示！

今週の確認テスト3問

問1

  炭素量2.14%超の鉄合金を一般に何と呼ぶか。また、その代表的な組織上の特徴（炭素の存在形態）を一言で述べよ。

問2

  SUS304が熱処理治具に向かない主な理由を「組織」と「高温強度」の観点から答えよ。（ヒント：SCH22との比較で考えると整理しやすい）

問3

  営業から「ダクタイル鋳鉄（FCD）とねずみ鋳鉄（FC）、どっちが衝撃に強いの？」と聞かれた。黒鉛の形状の違いをもとに答えよ。

解答は第2週第1回（第6回）配信時に掲載

🎯 今週の確認テスト3問！

問1

  炭素量が2.14%を超える鉄合金を何と呼ぶ？また、その中の炭素はどんな形で存在している？（ヒント：今週の第1・3回を思い出して！）

問2

  SUS304を炉内の治具に使うのはなぜ向かないの？SCH22と比べて何が違う？（ヒント：Crの量とNiの量を比べてみよう！）

問3

  ダクタイル鋳鉄（FCD）とねずみ鋳鉄（FC）のどちらが衝撃に強い？黒鉛の「形の違い」で説明してみよう！（ヒント：丸い形と細長い形——どっちが応力集中しやすい？）

解答は来週月曜（第6回）で発表！

← 目次に戻る

🌟 やさしいとくしゅこうで読む

File: 第06回_炭素量で何が変わるか-低炭素・中炭素・高炭素鋼.html
第06回 炭素量で何が変わるか - 特殊鋼学習

第06回 ・ 2026-06-11

炭素量で何が変わるか：低炭素・中炭素・高炭素鋼

炭素の量で鉄の性格が大変わり！🧪 多い？少ない？どう違う？

第2週：炭素鋼と合金元素の役割

今日の3行サマリ

炭素量が増えるほど硬くなるが、靭性（粘り強さ）は低下する

  低炭素鋼は加工性・溶接性が高く、高炭素鋼は焼入れ後の硬さが得られる

  自社扱いの耐熱鋳鋼・SUSは「炭素量のコントロール」が腐食・靭性に直結する

🎯 今日わかること 3つ！

🧪 炭素が多い→硬くなるけど脆くなる。炭素が少ない→やわらかいけど溶接しやすい！

  ⚖️ 低炭素・中炭素・高炭素で「用途の向き不向き」がぜんぜん違う

  🏭 自社のSUSや耐熱鋳鋼が「炭素量を低めに管理」しているのには理由がある

本文

炭素量が決める3つの帯域

  鋼の性質を決定する最大の因子は炭素（C）量だ。JIS機械構造用鋼では炭素量を大まかに3帯域で分類する。

分類	炭素量（概略）	代表鋼種	特徴	

  低炭素鋼	〜0.25%	S10C、S20C	軟質・加工しやすい・溶接性良好	

  中炭素鋼	0.25〜0.60%	S45C、S55C	強度・靭性のバランスが良い	

  高炭素鋼	0.60%〜	SK系、SUP系	硬さ・耐摩耗性に優れるが脆い	

低炭素鋼：形にしやすい素材

  炭素量が少ない（〜0.25%）鋼は、金属組織中に硬いセメンタイト（Fe₃C）がほとんど形成されない。そのため柔らかく延性に富み、プレス・溶接に向く。建築用のSS400も実質的にこの範疇に近い。ただし焼入れしてもほとんど硬化しないため、表面硬化が必要な場合は「浸炭処理」によって表面だけ炭素を拡散させる方法が採られる。

中炭素鋼：汎用機械部品の主役

  0.25〜0.60%帯域は機械構造用炭素鋼（S45Cなど）の主戦場だ。焼入れ・焼戻しを施すことで硬さと靭性のバランスが取れた組織（ソルバイト・トルースタイト）が得られる。歯車・シャフト・金型の素材として圧倒的な使用量を誇る。炭素量が高いほど焼入れで到達できる最大硬さ（HRC）が上がるため、用途に合わせて鋼種を選択する。

高炭素鋼：硬さ優先・靭性とのトレードオフ

  0.60%を超えると焼入れ後の硬さは高いが、同時に脆さ（割れやすさ）も増す。ばね鋼（SUP系）・工具鋼（SK系）・軸受鋼（SUJ2）がこの範疇で、それぞれ「高弾性」「切削・打抜き耐性」「転がり疲労強度」を目的に使われる。薄く断面が変わる部位で焼割れ（焼入れ時のひび割れ）リスクが高くなるため、形状と炭素量の組み合わせに注意が必要だ。

自社製品との関連

  自社が扱う耐熱鋳鋼（SCH22など）はCrとNiが多量に添加されているが、炭素量は0.2〜0.5%程度のものが多い。高温強度のためにある程度炭素が必要だが、過剰になると溶接性と靭性が落ちるため意図的に制限される。SUS304・316はC≦0.08%と低炭素に抑えられており、これは炭素が少ないほど「鋭敏化（粒界腐食の原因）」リスクが下がるためだ。

  砂型・遠心・ロストワックス鋳造で製造するSUS系鋳物も同様で、鋳造後に溶接補修を行う可能性がある製品では炭素量を低めに設計することが多い。鋳造法によって冷却速度が異なり組織の均質性も変わるが、炭素量のコントロールは共通の前提になる。

  炭素量は数字一つだが、そこに材料設計の意図が詰まっている。鋼種記号の意味を覚えるより先に「炭素量が何%で、なぜその量にしてあるのか」を問う習慣が、材料の理解を深める最短ルートだ。

💡 やさしく解説！

🍞 炭素の量でパンが変わる——3段階で考えよう！

炭素量によって鋼は3つのタイプに分かれます：

タイプ	炭素量	特徴	イメージ	

  🟢 低炭素鋼	〜0.25%	やわらか・溶接しやすい	やわらかいパン生地	

  🟡 中炭素鋼	0.25〜0.60%	強さと粘りのバランス	ちょうどいいフランスパン	

  🔴 高炭素鋼	0.60%〜	硬い・耐摩耗・でも割れやすい	乾パン（ポキッと割れる）	

🔧 低炭素鋼——形にしやすい！でも硬くならない

  炭素が少ない（0.25%以下）から、柔らかくて延びやすい。プレス加工や溶接に向いている。

  ただし「焼入れしても硬くならない」のが弱点。表面だけ硬くしたい場合は「浸炭処理（表面に炭素を染み込ませる）」という方法を使う。

⚙️ 中炭素鋼——万能選手！歯車・シャフトの主役

  S45C（炭素0.45%）が代表。焼入れ・焼戻しで硬さと粘りのバランスがとれた状態になる。

  歯車・シャフト・金型など「強さが必要だけど割れてもいけない」部品の定番材料。

🔩 高炭素鋼——超硬だけど割れやすい

  0.6%を超えると焼入れ後はものすごく硬くなる。刃物・ばね・工具鋼に使われる。

  ただし薄い部分や穴のある形状だと「焼割れ（焼入れ中にひびが入る）」リスクがある。

🏭 SUS304はなぜ炭素が少ない（0.08%以下）の？

炭素が多すぎると溶接した後に「鋭敏化」という現象が起きて、腐食しやすい層が生まれてしまう。

  だからステンレスは炭素を意図的に少なく管理している！

営業からの相談に効く知識

ケース1：「客先でS45C製の軸が折れたって言ってるんだけど、材料が悪いのかな？」

  材料不良より先に「熱処理の有無」を確認してください。S45Cは焼入れ・焼戻しをして初めて設計強度が出る。未熱処理のS45Cは柔らかすぎて疲労折損しやすい。ミルシートと熱処理記録の両方を取り寄せて。
  ポイント：材料証明書だけでは不十分。熱処理記録がなければ「熱処理実施済みかどうか不明」として先に確認させる。

ケース2：「高硬度が必要だから高炭素鋼にしたいって言われたんだけど、注意点ある？」

  炭素量を上げると焼入れ後は硬くなるが、同時に「焼割れ」と「形状変形」リスクが上がります。薄肉部や穴周りに注意が要る。合金元素（CrやMo）を加えた工具鋼や合金鋼にすることで、硬さを維持しつつリスクを下げる選択肢もある。形状図を見てから回答します。
  ポイント：「硬さ＝高炭素」は単純すぎる。形状と炭素量の組み合わせリスクまで含めて返す。

ケース3：「ロストワックスで作ったSUS鋳物を現場で溶接補修したら、補修部周辺がさびてきたって言われたんだけど、なぜ？」

  典型的な鋭敏化（sensitization）の症状です。SUS鋳物は一般に炭素量が低めに管理されていますが、溶接時に450〜850℃の熱影響部でCrと炭素が結合してCr₂₃C₆が粒界に析出し、周辺のCrが枯渇します。Crが少ない層は不動態皮膜を維持できず腐食が進む。対策は（1）低炭素グレード（SUS304L相当）の溶接材を使う、（2）溶接後に固溶化熱処理を施して再均質化する、の2択。補修した材料のグレードと溶接棒の記録を確認してください。
  ポイント：鋳物の溶接補修トラブルは「炭素量×溶接熱」の組み合わせ問題。溶接材のグレードが一致していないケースが多い。

💬 営業さんとの会話で使える知識

🗣 営業さん：「S45Cの軸が折れたって言ってる。材料が悪いの？」

🏭 生産管理：「材料の前に"熱処理したかどうか"を確認して！S45Cは焼入れ・焼戻しをしないと本来の強さが出ない。熱処理なしのS45Cは意外と柔らかいから折れやすいんだよ。ミルシート（材料証明書）だけじゃなく熱処理記録も取り寄せて！」

📌 「折れた＝材料不良」と早合点しない。まず熱処理の有無を確認！

🗣 営業さん：「SUS鋳物を溶接補修したら補修した周りがさびてきたって。なんで？」

🏭 生産管理：「"鋭敏化"（けいびんか）という現象。溶接の熱でクロムと炭素がくっついて、まわりのクロムが減ってしまう。クロムが少ない場所はさびやすくなる。対策は①低炭素の溶接棒（SUS304L相当）を使う、②溶接後に熱処理して均質化する、の2択。溶接棒のグレードを確認してきて！」

用語メモ

セメンタイト（Fe₃C）
  炭素と鉄の化合物。非常に硬く脆い。炭素量が多いほど増える
  焼入れ性（hardenability）
  焼入れによって硬化する能力。炭素量と合金元素の両方が影響する
  ソルバイト
  焼入れ後に比較的高温で焼戻した組織。強度と靭性のバランスが良い
  浸炭処理
  低炭素鋼の表面に炭素を拡散させて表面だけ高炭素化する熱処理
  鋭敏化
  SUSで粒界にCrとCが結合物（Cr₂₃C₆）を生じ、Cr欠乏層が腐食しやすくなる現象

📖 今日のことば

🔴 セメンタイト（Fe₃C）
  炭素と鉄がくっついた「超硬の化合物」。炭素が多いほど増えて鋼が硬くなる（割れやすくもなる）
  🔥 浸炭処理（しんたんしょり）
  炭素の少ない鋼の表面に炭素を染み込ませる熱処理。表面だけ硬くしたいときに使う
  ⚠️ 鋭敏化（けいびんか）
  SUSを溶接すると熱でクロムと炭素がくっついて「さびやすい場所」ができる現象
  🔨 焼割れ（やきわれ）
  焼入れ（急冷）のときにひびが入ること。高炭素鋼＋複雑な形状で起きやすい
  ⚙️ 焼入れ性
  焼入れしたとき「芯まで」硬くなれるかどうかの能力。炭素量とCrなどで変わる

今日の小テスト1問

  問：営業から「客先から"SUS304の部品を溶接してから腐食が出た。材料が悪いのか？"という指摘が来ているんだけど、どう考える？」という相談が来た。SUS304の炭素量と溶接後腐食の関連を踏まえ、生産管理としてどう返すか。

  解答は次回配信

🎯 今日のチャレンジ問題！

  問：営業から「SUS304の部品を溶接した後に腐食が出たって客先が言ってる。材料が悪い？」という相談が来ました。今日学んだ「炭素量と鋭敏化」の知識を使って答えましょう！
ヒント：SUS304の炭素量は0.08%以下。でも溶接するとその炭素がどこかに行ってしまう……？

  解答は次回配信

← 目次に戻る

🌟 やさしいとくしゅこうで読む

File: 第07回_Crの役割-耐食性と硬化能.html
第07回 Cr（クロム）の役割 - 特殊鋼学習

🌟 やさしいとくしゅこうで読む

第07回 ・ 2026-06-11

  Cr（クロム）の役割：耐食性と硬化能

  第2週：炭素鋼と合金元素の役割

第07回 ・ 2026-06-11

  さびない鉄のひみつ🛡️ 魔法の金属「クロム」を大解剖！

  ✨ 第2週：鉄をスーパーパワーアップさせる材料たち

今日の3行サマリ

Crは不動態皮膜を形成し耐食性を付与する。SUSにCr≧10.5%が必要な理由はここにある

  Crは焼入れ性を高め、厚肉部でも硬化できる「硬化能向上元素」でもある

  自社のSCH22・SCS13・SUS304はすべてCrが主骨格。役割を炉温・腐食環境で使い分ける

🎯 今日わかること 3つ！

🛡️ クロムを鉄にまぜると「見えない鎧」ができて、さびなくなる！

  💪 クロムのおかげで、分厚い鉄でも芯まで硬くできる！

  🏭 うちの会社の製品はほとんどクロムのおかげで動いている！

本文

Crが果たす2つの顔

  クロム（Cr）は特殊鋼において最も基本的な合金元素だ。その働きは大きく2系統に分かれる——「耐食性の付与」と「焼入れ性の向上」。どちらも別々の仕組みで機能するが、同じCr添加によって同時に得られるため、合金鋼の中でも特に費用対効果の高い元素として広く使われる。

不動態皮膜と耐食性

  Crを10.5%以上含む鋼は、大気中の酸素と反応してごく薄い酸化皮膜（Cr₂O₃）を表面に自発的に形成する。この皮膜を「不動態皮膜（passive film）」と呼ぶ。厚さはわずか数nm（ナノメートル）だが、緻密で密着性が高く、内部の鉄が腐食環境にさらされるのを防ぐ。傷がついても大気中では数秒〜数分で自己修復するのが大きな特徴だ。

  SUS304はCr約18%、SUS316はCr約17%と、下限をはるかに超えた含有量にしてより安定した不動態皮膜を確保している。

硬化能への寄与

  Crには焼入れ性（鋼が焼入れ時に深部まで硬化する能力）を高める効果もある。炭素鋼だけでは冷却速度が速い表面付近しか硬化しないが、Crを加えることで「臨界冷却速度」が遅くなり、厚肉部でも均一に硬化できる。クロムモリブデン鋼（SCM440など）がシャフト・大型ボルトに使われるのは、Cr（とMo）が焼入れ性を高めて断面全体で均質な強度を出せるからだ。

Cr含有量と用途の対応

Cr量（概略）	主な用途・鋼種	機能	

  1〜3%	SCM（クロムモリブデン鋼）	焼入れ性向上・高強度	

  10.5〜13%	マルテンサイト系SUS（SUS410など）	耐食性＋高硬度	

  17〜18%	SUS304・SUS316	耐食性優先	

  20〜30%	耐熱鋳鋼（SCH22など）	高温酸化防止	

自社製品との関連

  SCH22はCr約20%・Ni約10%と高Cr設計で、1000℃超の熱処理炉内で使用される。この高温域では不動態皮膜より「酸化スケール（Cr₂O₃を主体とする保護層）」が高温酸化防止に機能する。同じCrの酸化物でも常温での不動態皮膜と高温スケールは環境が違うが、根本メカニズムは同じ「Crの選択酸化」だ。SCS13（Cr約19%）はCrが耐食性に特化した設計、SUS304・316は薄肉・溶接部でも不動態皮膜を維持することを重視している。

  自社製品のメッシュベルト（工業用・食品用）はSUS304またはSUS316素線を編んで作る。高温炉内を搬送帯として走行する用途ではSUS310S（Cr25%）を採用するケースもあるが、食品向けはSUS304の耐食性と食品安全規格の両立が選定理由だ。Crが「錆びない・有害物質を出さない」の2条件を同時に満たす。

  ヒーターエレメント（電気抵抗発熱体）に使われるNiCr線もCrが不可欠だ。NiCr合金（Ni80%-Cr20%程度が代表）は高温大気中での表面にCr₂O₃スケールを形成し、発熱体本体の酸化消耗を防ぐ。Crがなければ発熱体は高温で急速に酸化・断線する。

🔬 今日のひみつ！

🌟 クロムは鉄の「最強のパートナー」

  クロム（Cr）は、鉄に入れる材料の中で一番よく使われる「助っ人」。ひとりで2種類の仕事をこなしてくれます！

🛡️ ひみつ① 「見えない鎧」で鉄をさびから守る

  クロムを鉄に10.5%以上まぜると、鉄の表面にものすごーく薄い膜ができます。

  その厚さは、なんと髪の毛の1万分の1以下！

  でも、この薄さでさびをしっかりブロック。しかも傷がついても数秒〜数分で自分で治ってしまうスゴい力があります。これを「不動態皮膜（ふどうたいひまく）」といいます。

💡 身近な例えで考えよう！
  キッチンのシンクや料理のフォーク・スプーンが長年使ってもさびないのは、表面にこの「見えない鎧」があるから！

💪 ひみつ② 分厚い鉄でも芯まで硬くできる

  「焼き入れ」という工程があります。鉄を高温に熱してから、急に冷やす作業のことです。

  ふつうの鉄だと表面しか硬くなりません。でもクロムを入れると、分厚い鉄でも芯のほうまで均一に硬くなります。この「芯まで硬くできる力」を「硬化能（こうかのう）」といいます。

💡 身近な例えで考えよう！
  外カリ・中ふんわりのパン → 普通の鉄（表面しか硬くなれない）

  全部ぎっしりカリカリのクッキー → クロム入りの鉄（芯まで硬くなれる）

  大きな車のシャフト（回転する軸）やボルトが折れないのは、このおかげ！

📊 クロムの量を変えると「得意技」が変わる！

クロムの量	どんな材料？	得意技	

  1〜3%	車のシャフト・大きなボルト	芯まで硬くなる → 折れにくい	

  10.5〜13%	包丁・はさみ・歯科器具	さびにくい＋硬い	

  17〜18%	キッチン用品・工業部品	とにかくさびない	

  20〜30%	1000℃超の炉の中の道具	超高温でも酸化しない！	

🏭 うちの会社でのクロムの活躍！

  🔥 熱処理炉の中の治具（じぐ）（道具や部品を支える台）

  1000℃を超えても壊れない特別な鉄を使ってます。クロム20〜30%入り！

  🕸️ メッシュベルト（金属の網のベルト。食品工場や工業炉で動く）

  食品に触れるものは「さびない」「有害物質を出さない」の両方が必須。クロムがその2つを同時にクリアしてる！

  ⚡ ヒーターエレメント（電気を熱に変える線）

  ニッケル80%＋クロム20%で作られてる。クロムの薄い膜が発熱体を守ってくれて、酸化しにくくなってる。これがなかったらすぐ断線してしまう！

営業からの相談に効く知識

ケース1：「客先が"SCM440でいいから安く作ってほしい"って言ってるんだけど、SUS430で代替できない？」

  SCM440とSUS430は用途が全然違います。SCM440は焼入れして高強度にするための合金鋼。SUS430はCr17%の耐食性重視フェライト系SUSで、強度用途向きではない。「何に使うか・熱処理するか」を確認してから代替検討してください。
  ポイント：Cr量だけで鋼種を比べるのは危険。用途（強度か耐食か）で全く別の設計思想になる。

ケース2：「客先の指定がSUS304なんだけど、なぜSUSにしないといけないか聞かれた」

  SUS304はCr18%で安定した不動態皮膜を持ち、屋外・湿潤環境・食品接触面で腐食しない。普通鋼（S45Cなど）では数週間で赤錆が出る環境でも長期使用できる。「腐食しないことが製品寿命と安全性の前提になっている」と伝えてください。
  ポイント：「SUSでないといけない理由」を使用環境から説明できると客先の理解が深まる。

ケース3：「食品工場向けのメッシュベルト、SUS304じゃないといけない？コスト削減でSUS430にできないか」

  SUS430はCr17%のフェライト系SUSで耐食性はある程度あるが、食品接触用途では問題が出る可能性がある。①加工硬化しにくいため素線の折り曲げ加工で割れが出やすい、②Niがゼロで延性が低く耐久サイクルが劣る、③洗浄剤（塩素系）環境での耐食性がSUS304より低い。食品向けメッシュベルトはSUS304が基本。使用環境（洗浄方法・温度・搬送物）を確認した上で判断してください。
  ポイント：メッシュベルトの素材選定はCr量だけでなく、加工性（Niの有無）と洗浄環境への耐性がセットで判断基準になる。

💬 こんな相談が来たら？

👨 営業さん
  「お客さんが"SCM440を安くしたいからSUS430でいい？"って言ってるんだけど、どうかな？」

🧑‍💼 生産管理の返し方
  それはNGです！クロムの量は似てても目的が全然違います。

  SCM440 → 「焼き入れして超硬くする」ための鉄（強度用）

  SUS430 → 「とにかくさびない」ための鉄（強度用には向かない）

  まず「何に使うのか・熱処理するのか」を確認してから考えましょう。

💡 ポイント：クロムの「量」だけを見て比べるのは危険！目的が違えば全く別の鉄です。

👨 営業さん
  「お客さんに"なんでステンレス（SUS）じゃないといけないの？"って聞かれた。どう答えればいい？」

🧑‍💼 生産管理の返し方
  「普通の鉄は湿った場所や食品に触れると数週間で赤さびが出ます。SUS304はクロム18%のおかげで"見えない鎧"ができていて、さびません。製品の寿命と安全のために必要なんです」と伝えてください。

💡 ポイント：「なぜSUSなのか」は使う場所の環境（水・食品・屋外など）から説明するとお客さんに伝わりやすい。

👨 営業さん
  「食品工場のメッシュベルト、コスト削減でSUS430にできない？」

🧑‍💼 生産管理の返し方
  食品用途でSUS430はリスクあり。3つの問題があります：

  ①素線を曲げ加工するとき割れやすい（ニッケルがないから粘り気が弱い）

  ②耐久サイクルがSUS304より劣る

  ③食品工場で使う塩素系洗浄剤への耐性が低い

  食品向けはSUS304が基本です。

💡 ポイント：素材選びはクロムの量だけじゃなく、ニッケルの有無と洗浄環境もセットで確認！

用語メモ

不動態皮膜
  Cr₂O₃を主体とした数nmの酸化皮膜。傷がついても自己修復する
  硬化能（hardenability）
  焼入れで深部まで硬化する能力。Crは硬化能を高める代表元素
  臨界冷却速度
  マルテンサイト（硬い組織）を形成するのに必要な最低冷却速度
  SCM（クロムモリブデン鋼）
  Cr＋Moを添加した機械構造用特殊鋼。焼入れ性が高い
  選択酸化
  複数の金属が存在するとき、より酸化しやすい元素が優先的に酸化する現象

📖 おぼえておきたい言葉

🛡️ 不動態皮膜（ふどうたいひまく）
  鉄の表面にできる「透明な見えない鎧」。クロムと空気が反応して自然にできる、髪の毛の1万分の1の薄さの保護膜。傷がついても自己修復する！
  💪 硬化能（こうかのう）
  焼き入れで「どこまで深く硬くできるか」という能力。クロムが入ると芯まで深く硬くできる
  ⚡ 臨界冷却速度（りんかいれいきゃくそくど）
  鉄を硬くするために必要な「冷まし方のスピード」の下限。クロムを入れるとゆっくり冷ましてもちゃんと硬くなる
  🔩 SCM（クロムモリブデン鋼）
  クロム＋モリブデンを入れた特別な鉄の略名。強くて芯まで硬くなる。車のボルトやシャフトに使う
  🎯 選択酸化（せんたくさんか）
  複数の金属が一緒にあるとき、酸化しやすい方が「先に守りに出る」現象。クロムが先に反応して鉄の本体を守ってくれる！

昨日の小テスト解答

  問：営業から「客先から"SUS304の部品を溶接してから腐食が出た。材料が悪いのか？"という指摘が来ているんだけど、どう考える？」

  材料不良ではなく、溶接後の「鋭敏化（sensitization）」が原因である可能性が高い。SUS304（C≦0.08%）を500〜850℃の温度域に一定時間さらすと、粒界にCrとCが結合したCr₂₃C₆が析出し、粒界周辺にCr欠乏帯ができる。このCr欠乏帯は不動態皮膜を維持できず、腐食環境に触れると粒界腐食を起こす。溶接の熱影響部（HAZ）がまさにこの温度帯にさらされる。

  対策として①超低炭素グレードのSUS304L（C≦0.03%）に変更、②Ti・Nbで炭素を安定化させたSUS321・SUS347の使用、③溶接後に固溶化熱処理（1050℃〜急冷）でCr₂₃C₆を再固溶させる——の3択がある。

  営業に渡すキーメッセージ：「材料ではなく溶接プロセス由来の問題。次回からSUS304Lに変更するか、溶接後熱処理の手配を相談させてください。」

✅ 昨日の問題、答え合わせ！

  問：「SUS304の部品を溶接してから腐食が出た。材料が悪いのか？」

  実は材料は悪くない！ これは「鋭敏化（えいびんか）」という現象が原因です。

🔍 どういうこと？
  溶接の熱（500〜850℃）でクロムが炭素とくっついて「固まり」を作ってしまいます。すると固まりの周りのクロムが減ってしまい、そこだけ「見えない鎧」が薄くなってしまう。さびにくいはずのステンレスが、その部分だけさびやすくなってしまった！というワケ。

🛠️ 対策は3つ：
  
  SUS304Lを使う（Lは"Low carbon"＝炭素が少ないバージョン。固まりが作られにくい）

  SUS321・SUS347を使う（炭素が別の材料と先にくっつくように設計されてる）

  溶接後に1050℃以上で加熱→急冷してリセット！

💬 営業さんへの返し方：「材料の問題じゃなく、溶接の熱による現象です。次はSUS304Lにするか、溶接後に熱処理を追加しましょう」

今日の小テスト1問

  問：営業から「客先が"SUS316の方がSUS304より高いのに、何が違うの？"って聞いてきた。一言で違いを説明してほしい」という相談が来た。Crの役割に加えて次回学ぶ「Moの追加効果」を念頭に、生産管理として営業に返す言葉を考えよ。

  解答は次回配信

🎯 今日のチャレンジ問題！

  問：営業さんから「お客さんに"SUS316はSUS304より値段が高いのに、何が違うの？"って聞かれたんだけど、どう説明すればいい？」と相談が来た。

今日学んだクロムの話をふまえて、自分の言葉で答えてみよう！
（ヒント：次回登場する「Mo（モリブデン）」という金属が関係してるよ🔑）

  解答は次回配信。まず自分で考えてみよう！

← 目次に戻る

File: 第08回_Niの役割-オーステナイト安定化と靭性.html
第08回 Ni（ニッケル）の役割 - 特殊鋼学習

第08回 ・ 2026-06-11

  Ni（ニッケル）の役割：オーステナイト安定化と靭性

  第2週：炭素鋼と合金元素の役割

今日の3行サマリ

Niはオーステナイト組織を安定化させ、常温でもオーステナイトを維持させる元素

  低温靭性（低温での粘り強さ）を改善する効果があり、極低温用途ではNi鋼が必須

  SUS304・316がオーステナイト系で非磁性・高靭性なのはNiが骨格にあるから

本文

Niの2大効果：オーステナイト安定化と靭性向上

  ニッケル（Ni）は鉄に固溶してオーステナイト相を安定化させる元素（オーステナイト生成元素）だ。Crがフェライト相を安定化させる「フェライト生成元素」であるのと対照的で、この2元素のバランスが鋼の組織を決定する。

① オーステナイト組織の安定化

  純鉄は912〜1390℃でオーステナイト（面心立方構造：FCC）になるが、Niを添加するとオーステナイト安定温度域が下がり、十分な量があれば常温でもオーステナイトを維持できる。SUS304はCr約18%・Ni約8%の組成（「18-8ステンレス」）により、常温で安定したオーステナイト組織を示す。

  オーステナイト組織（FCC）は加工硬化しやすく、また磁性を持たないため、非磁性が必要な用途（医療機器・電子機器）でも使われる。

② 低温靭性の改善

  Niは鋼の低温での衝撃値（シャルピー衝撃値）を大幅に改善する。一般的な炭素鋼は低温になるほど脆くなり、ある温度（延性−脆性遷移温度）を下回ると急激に割れやすくなる。Niはこの遷移温度を低下させる効果があり、−100℃以下の極低温でも靭性を保てる。LNG（液化天然ガス）タンクに9%Ni鋼が使われるのはこの理由だ。

CrとNiのバランス

  Schaeffler線図（シェフラー線図）はCr当量とNi当量を軸に、溶接後の組織（フェライト・マルテンサイト・オーステナイト）を予測するための図で、溶接材料設計の基礎になる。「Crが多ければフェライト側、Niが多ければオーステナイト側」という大原則を押さえておけば十分だ。

Niの副次効果

  Niは鉄の強度・靭性にも寄与する。Ni-Cr-Mo系にすることで焼入れ後の靭性が格段に向上する。SNCM（ニッケルクロムモリブデン鋼）が高強度部品の上位材料として選ばれるのはこのためだ。高応力・繰り返し荷重がかかる航空機部品・大型シャフトでSNCMが選ばれる背景には「NiとMoが同時に靭性と焼入れ性を補完し合う」設計がある。

自社製品との関連

  SCH22（Cr約20%・Ni約10%）、HP合金（Cr約25%・Ni約35%）はNiが高温組織安定化に寄与している。高温域（1000℃超）ではNiが多いほどオーステナイト組織が安定し、クリープや高温脆化に対する抵抗性が上がる。HP合金はNiが大量に入っているため材料費が高いが、超高温・長寿命が要求される炉内治具では代替が効かない。SUS304・316のNi（約8〜12%）は主に組織の安定化と加工性確保が目的だ。

営業からの相談に効く知識

ケース1：「客先がSUS304で作った部品が磁石にくっついて困ってるって言ってる。なんで？」

  加工硬化が原因の可能性が高い。SUS304は本来非磁性だが、プレス・曲げ・切削などの加工でオーステナイト組織の一部がマルテンサイト（磁性あり）に変態することがある。「加工誘起マルテンサイト変態」という現象。磁性が絶対NGなら加工後に固溶化熱処理（焼鈍）するか、より安定したSUS316またはSUS305への変更を検討してください。
  ポイント：「SUSは非磁性」は未加工の状態での話。加工後に磁性が出ることは珍しくない。

ケース2：「SCH22とHP合金はどっちが高い？そんなに違う？」

  HP合金の方が大幅に高い。Ni含有量がSCH22の約10%に対してHP合金は約35%。Niは希少元素でコストが高く、単純に含有量に比例して材料費が上がる。ただし1100℃超の長時間使用での寿命が全く違う。「炉温と使用期間をセットで比較して、どちらがトータルコストが低いか」で判断してください。
  ポイント：材料費だけで比べず、寿命を含めたトータルコストで説明する。

用語メモ

オーステナイト生成元素
  Ni・Mn・Cなど。オーステナイト安定温度域を拡大する
  フェライト生成元素
  Cr・Mo・Si・Alなど。フェライト安定温度域を拡大する
  延性−脆性遷移温度
  これ以下の温度で鋼が急激に脆くなる境界温度。Niは低下させる
  SNCM（ニッケルクロムモリブデン鋼）
  Ni+Cr+Moの高強度・高靭性構造用特殊鋼
  加工誘起マルテンサイト変態
  オーステナイト系SUSが加工応力でマルテンサイト化し磁性を帯びる現象

昨日の小テスト解答

  問：営業から「客先が"SUS316の方がSUS304より高いのに、何が違うの？"って聞いてきた。一言で違いを説明してほしい」

  SUS304とSUS316の基本組成はともにCr-Ni系（18-8）だが、SUS316にはさらにMo（モリブデン）が約2%添加されている。MoはCrが作る不動態皮膜を強化し、特に塩化物（Cl⁻）に対する耐食性を大幅に上げる。SUS304は一般的な大気・水環境には強いが、海水・塩素系洗浄剤・塩分の多い食品環境では孔食（ピンホール状の腐食）が起きることがある。SUS316はMoのおかげでこの孔食に対する耐性が高い。

  営業に渡すキーメッセージ：「使う環境に塩分・塩素が多いなら316一択。一般環境なら304で十分。価格差の理由はMo添加です。」

今日の小テスト1問

  問：営業から「客先の炉内治具、今はSCH22を使ってるんだけど、使用温度が1050℃から1150℃に上がることになったと。このままSCH22でいける？」という相談が来た。SCH22の特性とNiの役割を踏まえ、生産管理としてどう返すか。

  解答は次回配信

← 目次に戻る

File: 第09回_Mo・Mn・V・Wの役割-高温強度・焼入性・析出硬化.html
第09回 Mo・Mn・V・Wの役割 - 特殊鋼学習

第09回 ・ 2026-06-11

  Mo・Mn・V・Wの役割：高温強度・焼入性・析出硬化

  第2週：炭素鋼と合金元素の役割

今日の3行サマリ

Mo・Wは高温強度（クリープ抵抗）を担う元素。耐熱合金・工具鋼の基幹

  Mnは脱酸剤兼焼入れ性向上元素。Niの安価な代替としてもオーステナイト安定化に使われる

  Vは析出硬化（炭化物分散）によって高強度と靭性を両立する少量高効果元素

本文

Mo（モリブデン）：高温強度と孔食耐性

  Moの役割は大きく3つだ。

  ① 高温強度（クリープ抵抗）の向上

  Moは融点が約2623℃と非常に高く、鉄の結晶格子に固溶することで高温での変形（クリープ）を抑制する。耐熱合金・工具鋼・タービン材にMoが配合される理由はここにある。自社扱いのHP合金にもMoが含まれており、高温長時間使用での寸法安定性に寄与している。

  ② 焼入れ性の向上

  CrとMoを組み合わせたSCMは、Cr単独より焼入れ性が高く、大断面でも均質に硬化できる。

  ③ 孔食耐性（SUS316のMo効果）

  SUS316に含まれる約2%のMoはCrの不動態皮膜を強化し、塩化物環境での孔食（局所的な貫通腐食）を抑制する。「塩分・塩素環境＝316」の根拠がこのMo効果だ。

Mn（マンガン）：安価な多機能元素

  マンガン（Mn）は鋼の精錬段階で脱酸・脱硫剤として必ず添加される元素で、ほぼすべての鋼に0.3〜1%程度含まれる。Niと同様にオーステナイト生成元素として機能し焼入れ性を改善する。Ni価格が高騰した局面ではMnをNiの代替として積極活用するケースがある（200系ステンレス）。ただし靭性改善効果はNiに比べて劣る。

V（バナジウム）：少量で強力な析出硬化元素

  バナジウム（V）は通常0.1〜0.3%という少量で添加されるが効果は大きい。炭素や窒素と結合して微細な炭化物・窒化物（VC・VN）を析出させ、この微細粒子が転位の動きを妨げることで高強度化する——これを「析出硬化（precipitation hardening）」と呼ぶ。

  さらに微細析出物が結晶粒の成長を抑制（ピン止め効果）するため、焼入れ時の粒粗大化を防ぎ靭性も維持できる。高速度工具鋼（SKH系）にVが必ず入っているのはこの理由だ。

W（タングステン）：超高温・高硬度の番人

  タングステン（W）は融点が約3422℃と全金属中最高で、高温硬度と耐摩耗性の確保に使われる。高速度工具鋼（SKH51など）に10〜18%程度添加されており、切削時の摩擦熱（600℃超）でも硬さを保つ「赤熱硬度（red hardness）」を付与する。MoとWは類似した効果を持つため、コストや用途に応じて使い分けたり組み合わせたりする。

元素	主な効果	代表鋼種	

  Mo	高温強度・焼入れ性・孔食耐性	SCM・SUS316・HP合金	

  Mn	脱酸・焼入れ性・Ni代替	汎用構造用鋼全般・200系SUS	

  V	析出硬化・結晶粒微細化	SKH（高速度工具鋼）・SNCM	

  W	赤熱硬度・高温耐摩耗	SKH（高速度工具鋼）・超硬	

自社製品との関連

  自社扱いの耐熱合金（HK・HP）にはCr・Niに加えてMoやWが微量添加されることがある。1000℃超での長時間使用では「高温強度をどう担保するか」が寿命を左右するため、CrとNiの骨格にMo・Wが高温強度補完として機能する設計になっている。自社製品の文脈ではMoが最も身近な元素として意識すべき対象だ。

営業からの相談に効く知識

ケース1：「客先から"工具鋼SKH51とSKH55、どっちを勧めればいい？"って聞かれた」

  SKH55はSKH51にCoを加えた上位グレードで赤熱硬度が高い。高速・難削材の切削ならSKH55が有利。汎用切削・コスト重視ならSKH51で十分。「何を削るか・切削速度はどのくらいか」を確認してから選定してください。
  ポイント：工具鋼の選定は「切削対象と速度」が起点。グレードだけで選ばない。

ケース2：「客先がSCM440とSNCM439で迷ってると。どう違う？」

  SCM440はCr-Mo系、SNCM439はNi-Cr-Mo系。Niが加わることで靭性と低温衝撃特性が上がる。引張強度が同レベルでも、繰り返し衝撃荷重がかかる用途（クランク・大型シャフト）ではSNCM一択。コスト差はNi価格分だが、折損リスクを考えればSNCMが安全側。用途と断面サイズを教えてもらえれば絞り込めます。
  ポイント：強度が同じでも靭性が違う。「折れない」要求があるならNi入りのSNCMを選ぶ。

用語メモ

析出硬化
  微細な炭化物・窒化物などが析出し、転位の動きを妨げて高強度化する機構
  赤熱硬度
  600℃超の高温でも硬さを維持する性質。W・Moが付与する
  ピン止め効果
  微細析出物が結晶粒界に存在し、結晶粒の粗大化を抑制する現象
  脱酸元素
  溶鋼中の酸素を除去する元素。Mn・Si・Alが代表
  高速度工具鋼（ハイス・SKH）
  W・Mo・V・Coを多量に含む高温硬度に優れた工具鋼

昨日の小テスト解答

  問：営業から「客先の炉内治具、今はSCH22を使ってるんだけど、使用温度が1050℃から1150℃に上がることになったと。このままSCH22でいける？」

  SCH22の使用上限温度は概ね1050〜1100℃程度であり、1150℃での連続使用はリスクが高い。この温度帯ではSCH22のNi約10%では組織安定性が不十分になり始め、高温クリープ（変形）と酸化スケール剥離が加速する可能性がある。

  推奨代替はNiがより多いHK合金（Ni約35%）またはHP合金（Ni約35%・Mo添加）への変更。HK/HPはNi量が大幅に多いためオーステナイト組織が高温でも安定し、1100〜1200℃の連続使用に対応できる。SCH22を設計限界を超えた状態で使い続けると変形・崩壊による炉内製品混入リスクがある。

  営業に渡すキーメッセージ：「1150℃ならSCH22の上限を超えます。HKまたはHP合金への変更を推奨します。価格はお見積りします。」

今日の小テスト1問

  問：営業から「客先が"Mo添加のSUS316なのに海水環境で点状の腐食が出た。なぜか"と言っている。Moの効果の限界と、次に提案できる材料の方向性を教えてほしい」という相談が来た。第2週の知識を総動員して生産管理として回答せよ。

  解答は次回配信

← 目次に戻る

File: 第11回_ステンレスの5分類（オーステナイト・フェライト・マルテンサイト・二相・析出硬化）.html
第11回 ステンレスの5分類 - 特殊鋼学習

第11回 ・ 2026-06-12

  ステンレスの5分類（オーステナイト・フェライト・マルテンサイト・二相・析出硬化）

  第3週：ステンレスの世界

今日の3行サマリ

ステンレスは組成・組織の違いで5系統に分かれ、それぞれ特性・用途が根本的に異なる

  オーステナイト系（SUS304/316）が最も汎用的で非磁性。フェライト・マルテンサイト系は磁性あり

  自社製品（熱処理治具・オーステナイト系鋳物）がなぜその鋼種を使うかを理解するための入口になる回

本文

1. 「ステンレス」は1種類ではない

  「ステンレスで作れますか？」と営業から相談が来たとき、正確な返答は「どのステンレスかによる」です。ステンレスとはCr（クロム）を10.5%以上含む耐食鋼の総称であり、組成・組織・製造プロセスによって性質がまったく異なる5つのファミリーに分かれます。5分類の地図を頭に入れておかないと、材質選定の相談に正確に答えることができません。

  すべてのステンレスに共通するのは「Cr≧10.5%」という条件だけです。この閾値が不動態皮膜（表面の保護酸化膜）を安定して形成できる最低限のCr量で、詳しくは第12回で扱います。

2. 5分類の概要

系統	代表組成	組織	磁性	代表鋼種	

  オーステナイト系	18Cr-8Ni	FCC	非磁性	SUS304, 316, 310S	

  フェライト系	17Cr	BCC	磁性あり	SUS430, 444	

  マルテンサイト系	13Cr-高C	BCT	磁性あり	SUS410, 420J2	

  二相（デュプレックス）系	22Cr-5Ni-3Mo	FCC+BCC	弱磁性	SUS329J1	

  析出硬化（PH）系	17Cr-4Ni-4Cu	各種	鋼種による	SUS630（17-4PH）	

① オーステナイト系：Cr 16〜26% + Ni 6〜22%が基本組成。面心立方（FCC）の安定した組織で、常温では非磁性。耐食性・延性・溶接性に優れ、ステンレスの中で最も流通量が多い。熱処理で硬化させることはできないが、加工硬化によって強度を上げることができる。

② フェライト系：Cr 11〜30%、Niをほとんど含まない。体心立方（BCC）の組織で磁性あり。オーステナイト系よりコストが低く、Niなしで耐食性を確保。靭性がやや低く、溶接後の粒成長による脆化に注意が必要。

③ マルテンサイト系：Cr 12〜18% + Cを比較的多く含む。焼入れによってマルテンサイト変態が起こり硬度化できる唯一のステンレス。刃物・タービンブレード・弁体・軸受に使用。耐食性はオーステナイト・フェライト系より劣る。溶接前の予熱・後熱が必要。

④ 二相（デュプレックス）系：オーステナイトとフェライトが約50:50で共存する複合組織。強度がオーステナイト系の約2倍に達し、応力腐食割れ（SCC：塩化物環境で発生する割れ）への耐性が高い。化学プラント・海洋設備で採用されるが、加工・溶接が難しく専門知識が必要。

⑤ 析出硬化（PH）系：Al・Ti・Cu・NbなどのPH元素を加え、時効処理（aging）によって微細析出物を形成して高強度化。高強度と耐食性を両立し、航空機構造材・医療機器・高精度シャフトに使用。組織によりマルテンサイト型・半オーステナイト型・オーステナイト型に細分される。

3. 自社製品との接点

  自社のオーステナイト系ステンレス製品（SUS304・SUS316・SUS310S系）は、延性・成形性・溶接性のバランスが最も優れるため、食品機械・化学装置・熱処理治具用途で標準材として選択されます。

  熱処理治具では特に高温酸化環境での耐久性が求められるため、Cr/Ni量を高めた耐熱グレード（SUS310S: 25Cr-20Ni）が使われます。同じ「オーステナイト系」でもCr・Ni量が多いほど高温耐性が上がる、というグラデーションがある点も押さえておくと、鋼種選定の相談で即答できます。鋳物製品ではSCS13・SCH22がどちらもオーステナイト系の耐食性・高温特性を鋳造形状で実現したものです。

営業からの相談に効く知識

ケース1：「客先が"ステンレスで治具作りたい"って言ってるんだけど、どのステンレスでもいいよね？」

  全然違います。5種類あって、用途によっては別物です。使用温度・腐食環境・強度要件を確認してください。熱処理治具なら耐熱グレードのオーステナイト系（SUS310S等）が基本。フェライト系やマルテンサイト系では高温での組織変化や耐酸化性不足で寿命が極端に短くなる場合があります。
  確認すべき3点：①使用温度の上限、②炉内雰囲気（酸化・還元・硫化等）、③繰り返し加熱の頻度
営業に渡すキーメッセージ：「ステンレスは5種類あります。温度と雰囲気を教えてもらえればすぐ鋼種が絞れます」

ケース2：「客先から"磁石がくっつくステンレスってありますか？"と聞かれたらしいんだけど」

  あります。フェライト系（SUS430）とマルテンサイト系（SUS410など）は磁性あり。用途と耐食性の要件によって選択できます。SUS304（オーステナイト系）は素材状態では非磁性ですが、プレス加工後に加工硬化でマルテンサイト変態が部分的に起きると微磁性を帯びることもあります。
  「SUSなのに磁石がつく」という問い合わせは加工硬化が原因のケースが多い。材料不良ではないことを説明できると◎

用語メモ

オーステナイト系
  Cr+NiでFCC組織。非磁性・高耐食・高延性。最多流通。SUS304/316/310Sが代表
  フェライト系
  CrのみでBCC組織。磁性あり・Niなしで安価。SUS430が代表
  マルテンサイト系
  Cr+C高め。焼入れで硬化できる唯一のステンレス。磁性あり。SUS410/420が代表
  二相（デュプレックス）系
  オーステナイト+フェライト共存組織。高強度・耐SCC。SUS329J1が代表
  析出硬化（PH）系
  時効処理で高強度化。航空機・精密部品向け。SUS630（17-4PH）が代表

今日の小テスト1問

  問：営業から「お客さんの使用温度は800℃で、炉内に硫化水素ガスがある環境らしい。ステンレスで治具を作れますか？」と丸投げ相談が来た。5分類の知識を使って、可否と推奨鋼種・その理由を生産管理として答えよ。

  解答は第12回で配信

← 目次に戻る

File: 第12回_なぜ錆びないのか-不動態皮膜の正体.html
第12回 なぜ錆びないのか：不動態皮膜の正体

← 学習ログ一覧に戻る

第12回 ・ 2026-06-23

  なぜ錆びないのか：不動態皮膜の正体

🛡️ ステンレスの「見えない鎧」ってなに？

第3週：ステンレスの世界

今日の3行サマリ

ステンレスが錆びない理由は、Crが表面に形成する不動態皮膜（Cr₂O₃系の極薄酸化膜）による自己保護にある

  皮膜は1〜3nmと目に見えない薄さだが、傷ついても酸素があれば自己修復する

  塩化物・硫化ガス・強酸環境では皮膜が破壊される。「何が錆の引き金になるか」を知ることが材質選定の肝

🎯 今日わかること 3つ！

🛡️ ステンレスが錆びない理由は「見えない鎧（不動態皮膜）」のせいで、傷ついても自然に直る！

  🔬 その鎧の厚さは髪の毛の1/80000。でも超強力！

  ⚠️ 塩素・硫黄ガス・強酸には弱い。「何を守れないか」を知れば材質選定で即答できる！

本文

1. 「錆びない」の正体

  「ステンレスは錆びません」と言うと、金属が何か特別な物質でできているように聞こえます。しかし実体はシンプルで、ステンレスの表面には常に不動態皮膜（passivation film）と呼ばれる極薄の保護膜が自動形成されており、これが鉄の酸化（錆）を防いでいるだけです。

  皮膜の主成分はCr₂O₃（酸化クロム）で、厚さは1〜3nm（ナノメートル）程度。髪の毛の直径が約80,000nmですから、文字通り原子数層分の薄さです。ところがこの薄膜が水も酸素もほぼ通さない緻密なバリア層として機能し、下の鉄マトリクスを外気から完全に遮断します。

  不動態皮膜が安定して形成されるには、母材中のCr濃度が約10.5%以上必要とされます。これがJIS規格における「ステンレス鋼の定義（Cr≧10.5%）」の根拠です。Crが少ないと皮膜が粗になり、通常の炭素鋼と同様に鉄の酸化が進んで赤錆が発生します。

2. 不動態皮膜の3つの性質

  ① 自己修復性

  皮膜が機械的に傷ついても、酸素を含む空気や水が触れれば数秒〜数十秒でその場に新しいCr₂O₃が形成されます。この「治る」性質がステンレスの最大の特長であり、めっきや塗装との本質的な違いです。

  ② Cr濃度依存

  Cr量が多いほど皮膜は緻密・安定になり、耐食性が向上します。SUS304（18Cr）→SUS316（18Cr+Mo）→SUS310S（25Cr）の順に耐食性が上がる根本理由もここにあります。

  ③ 受動性（passive）

  皮膜は外部から何もしなくても大気中で自然維持されます。ただし「維持できる条件」が崩れたとき、一気に腐食が進む点には注意が必要です。

3. 皮膜が破壊される3つの条件

  ①塩化物（Cl⁻）環境

  海水・食塩水・次亜塩素酸ナトリウム中のClイオンは不動態皮膜に局所的に入り込み、孔食（pit corrosion）と呼ばれる点状の深い腐食を引き起こします。SUS304が海水環境でダメな理由はこれです。Mo（モリブデン）を加えたSUS316は孔食電位が高く、塩化物環境への耐性が大幅に向上します。

  ②硫化ガス（H₂S・SO₂）× 高温

  高温のH₂Sガス環境ではCr₂O₃が硫化クロム（Cr₂S₃）に変質し、保護力を失います。これを硫化物腐食（Sulfidation）と呼び、通常の酸化腐食とは別のメカニズムで進行します。

  ③強酸・還元環境

  塩酸（HCl）や希硫酸の強酸環境ではCr₂O₃が溶解し、不動態を維持できなくなる活性溶解が起きます。

4. 自社製品との関連

  メッシュベルト（SUS304/310S）：食品用は次亜塩素酸ナトリウムで洗浄するケースが多い。通常の食品工場レベル（50ppm以下・常温）ならSUS304でも実績がありますが、高濃度・高温の洗浄環境ではSUS316Lへのグレードアップを検討すべきです。

  ヒーターエレメント・耐熱鋳物：高温酸化環境が前提のため、Cr量が高いSUS310S（25Cr）やSCH22（25Cr-20Ni）が選ばれます。高温でも酸化スケールの密着性が維持され、実質的な「高温版不動態皮膜」として機能します。

💡 やさしく解説！

🩹 ステンレスの「見えない鎧」って何？

日常アナロジー：傷口にできる「かさぶた」を想像してください。

  ステンレスの表面も、同じように「自然にできる薄い保護膜（不動態皮膜）」があります。

  かさぶたと違うのは、傷ついても数秒で自動修復すること。まるで魔法みたいです。🧙‍♂️

📌 ポイント：この「見えない鎧（Cr₂O₃）」があるから、ステンレスは錆びません。鎧の厚さは1〜3nm（ナノメートル）。髪の毛1本の1/80000の薄さです！

🔑 鎧ができる条件は？

  🗣 疑問：なんでクロム（Cr）が10.5%以上必要なの？

  💡 答え：Crが少ないと鎧が「スカスカ」になって穴だらけになります。10.5%以上あってはじめて「穴のない密なバリア」が完成します。これがJISでのステンレスの定義です！

⚠️ 鎧が破られる3つの弱点

🧂 塩化物（塩素系）：海水や塩素系洗剤のClイオンが鎧の隙間に入り込んで、点状に深く掘る「孔食」が発生

  🔥 硫化ガス（H₂S）× 高温：鎧の成分（Cr₂O₃）が別の物質（Cr₂S₃）に変わり、保護力ゼロになる

  🧪 強い酸（塩酸など）：鎧が溶けてしまう「活性溶解」という状態になる

📌 ポイント：SUS304のメッシュが「食品工場では使えることもある」のに「海水ではNG」なのは、塩素濃度が低ければ鎧が守り続けられるから。濃い塩素はアウト！

営業からの相談に効く知識

Q（営業）：「食品工場のラインで毎日次亜塩素酸で洗浄するんだけど、SUS304のメッシュで大丈夫ですか？」

A（生産管理）：次亜塩素酸は塩素系なので、濃度と温度次第では孔食リスクがあります。50ppm以下・常温なら304でも実績はありますが、高濃度（200ppm超）や温水洗浄なら316Lへのグレードアップを推奨します。まず洗浄条件（濃度・温度・pH）を確認してください。

💬 営業に渡すキーメッセージ：「SUS304は万能じゃないです。塩素濃度と温度を聞いてきてもらえれば、304でいけるか316Lが要るかすぐ答えられます」

Q（営業）：「鋳物の弁体をステンレスで作りたいって言ってるんだけど、海水でも問題ないですか？」

A（生産管理）：SCS13（SUS304相当）では海水は厳しいです。海水のCl⁻濃度は約2万ppmあり、304の孔食電位を大幅に下回ります。SCS16（SUS316相当）か二相系（SUS329J1相当）を選んでください。断続浸漬か常時浸漬か、流速によっても変わるので、使用条件を整理してから鋼種を確定します。

💬 条件付きOK：使用条件（浸漬パターン・流速）を確認してから鋼種を確定する

💼 営業からの相談、こう返す！

🗣 営業：「食品工場で毎日次亜塩素酸で洗浄するラインなんだけど、SUS304のメッシュで大丈夫？」

💡 生産管理：塩素の濃度次第！

  50ppm以下・常温→ 304でOKな実績あり

  200ppm超 or 温水洗浄→ 316Lに変えてください

  まず「塩素濃度・温度・pH」を聞いてきて！

🗣 営業：「弁体をステンレス鋳物で作りたい、海水でも使えるよね？」

💡 生産管理：SCS13（304相当）は海水NG。Cl⁻が2万ppmあってアウト。

  SCS16（316相当）か二相系にしてください。

  使用条件（常時浸漬か間欠か）も確認して！

📌 ポイント：「ステンレスなら海水もOK」は誤解。304と316は別物です！

用語メモ

不動態皮膜
  Cr₂O₃主体の1〜3nm保護膜。傷ついても酸素があれば自己修復する
  孔食（pit corrosion）
  塩化物イオンが局所的に皮膜を破り、点状・縦方向に進む腐食。表面はきれいでも内部が深くえぐれる
  硫化物腐食（Sulfidation）
  H₂SやSO₂などの硫黄ガスがCr₂O₃を硫化クロムに変質させる高温腐食
  活性溶解
  強酸・還元環境で不動態が維持できず、金属が溶け続ける状態
  孔食電位（Epit）
  この電位を超えると孔食が始まる閾値。Moを添加すると高まる（耐食性向上の指標）

📖 今日の用語まとめ

🛡️ 不動態皮膜
  Crが作る「見えない鎧」。1〜3nmの超薄膜で、傷ついても自己修復する
  🕳️ 孔食（こうしょく）
  塩素が鎧に穴を開けて、ぐんぐん縦に掘り進む腐食。表面は綺麗に見えてもヤバい
  🔥 硫化物腐食
  H₂Sガスが鎧の成分を別物に変えてしまう。高温+硫黄環境の天敵
  🧪 活性溶解
  強酸で鎧が溶けてしまい、金属本体が直接腐食される状態
  ⚡ 孔食電位
  「ここを超えると孔食スタート」という電圧の閾値。Moを入れると上がる＝耐性アップ

昨日の小テスト解答

  問：営業から「使用温度800℃、炉内に硫化水素ガスがある環境でステンレス治具を作れますか？」と丸投げ相談が来た。5分類の知識を使って、可否と推奨鋼種・理由を答えよ。

答：SUS304/316などの汎用オーステナイト系では不可。

  理由は2点——①H₂S環境ではCr₂O₃が硫化クロム（Cr₂S₃）に変質して保護力を失う硫化物腐食が起きる、②800℃は304の連続使用上限付近で酸化腐食も同時進行する。

  推奨：耐熱鋳鋼カテゴリ（SCH系）のSCH22（25Cr-20Ni）以上、もしくはSi添加耐熱グレードを検討。

  営業への返し方：「普通のステンレスでは持ちません。耐熱鋳鋼（SCHグレード）になります。Niも高めが必要で、コストと納期が変わります。一度仕様書を見せてもらえますか？」

✅ 昨日のクイズ、答え合わせ！

  問：800℃＋硫化水素ガス環境でステンレス治具を作れますか？

🚫 普通のステンレス（SUS304/316）はNG！

理由①：H₂SがCrの鎧を別物に変えて「鎧なし」になる

  理由②：800℃は304の使用限界ギリギリ＋酸化も同時進行

📌 正解：SCH22（25Cr-20Ni）などの耐熱鋳鋼カテゴリを使う

  営業には「普通のステンレスは持ちません。耐熱鋳鋼になります」と返す！

今日の小テスト1問

  問：営業から「お客さんがSUS304のメッシュを自社で溶接して使いたいって言ってるんだけど、溶接部分の耐食性は落ちないの？」と聞いてきた。不動態皮膜と溶接の観点から、可否・理由・対策を生産管理として答えよ。

  （解答は第13回で配信）

🧩 今日の小テスト1問

  問：営業から「SUS304のメッシュを自社で溶接して使いたいって言ってるんだけど、溶接部分って耐食性落ちないの？」と聞いてきた。どう答える？

  💡 ヒント：溶接するとどこかに「熱」がかかります。その熱が不動態皮膜にどんな影響を与えるか考えてみて！

  （解答は第13回で配信）

🌟 やさしいとくしゅこうで読む
