Repository: fuyutosan/tokushu-ko-study

File: 第13回_Schaefflerの組織図の見方.html
第13回 Schaefflerの組織図の見方

← 学習ログ一覧に戻る

第13回 ・ 2026-06-24

  Schaefflerの組織図の見方

🗺️ 溶接後の組織を「地図」で予測する！

第3週：ステンレスの世界

今日の3行サマリ

SchaefflerダイアグラムはCr当量・Ni当量の2軸で溶接金属の組織を予測する設計ツール

  フェライト（δフェライト）が5〜10%含まれるA+Fゾーンが高温割れ防止の観点から最良

  「溶接部が磁石につく」「なぜ304に308棒を使うのか」の答えがここにある

🎯 今日わかること 3つ！

🗺️ ステンレスの溶接後に「どんな組織になるか」を成分値から地図で読める！

  🛡️ フェライトが少しだけ入った「A+Fゾーン」が一番丈夫な溶接金属

  🧲 「溶接したら磁石がついた」は不良品ではなく正常！その理由がわかる

本文

1. Schaefflerダイアグラムとは

  ステンレス鋼の溶接金属がどんな組織になるかを、化学成分から予測する組織図です。1949年にAlton Schaefflerが発表し、現在も溶接設計の基本ツールとして使われています。

  横軸にCr当量（フェライト形成元素の合計）、縦軸にNi当量（オーステナイト形成元素の合計）をとり、各ゾーンに対応する組織が表示されます。母材と溶接材の成分を混合した点がどのゾーンに落ちるかで、溶接金属の組織を予測します。

2. Cr当量・Ni当量の計算式

  Cr当量 = Cr + Mo + 1.5Si + 0.5Nb（フェライト安定化、BCC組織に傾ける）

  Ni当量 = Ni + 30C + 0.5Mn（オーステナイト安定化、FCC組織に傾ける）

  C（炭素）の係数が30倍であることに注目。炭素量が0.01%変わるだけでNi当量が0.3動くため、炭素のわずかな差が組織を大きく変化させます。これが低炭素グレード（304L/316L）を溶接で使う理由の一端です。

3. 各ゾーンの意味

ゾーン	組織	特性	

  A	オーステナイト単相	非磁性・延性◎。ただし高温割れリスク高	

  A+F	オーステナイト＋δフェライト	高温割れ耐性◎。最も健全な溶接金属ゾーン	

  F	フェライト単相	磁性あり・靭性低め	

  M	マルテンサイト	硬い・脆い・割れやすい	

溶接設計の目標はA+Fゾーン（フェライト5〜10%）に収めること。SUS304同士を308L棒で溶接するとほぼA+Fゾーンに入るよう設計されています。

4. なぜA+Fゾーンが良いのか

  純オーステナイト溶接金属は、凝固時に結晶粒界に液膜が残った状態で引張応力がかかり、高温割れ（Hot Cracking）が発生しやすくなります。δフェライトが5〜10%あると液膜を分断して割れを防ぎます。

  「なぜ304棒でなく308棒を使うのか」の答えもここです。308は成分をわずかに調整してA+Fゾーンに入るよう設計されています。

5. 自社製品との関連

  メッシュベルト（TIG溶接製）：溶接材308L/316Lを使用し、溶接金属をA+Fゾーンに設計。溶接部のδフェライトが磁性の原因ですが、品質上正常です。

  客先から「フェライト量を数値で管理してほしい」という要求が来た際は、ミルシートの成分値からCr当量・Ni当量を計算するか、磁気式フェライトメーターで直接測定して証明できます。

💡 やさしく解説！

  🗺️ 溶接後の組織を「地図」で読む

日常アナロジー：天気予報の「気温×湿度マップ」みたいなイメージ。

  横軸にCr量、縦軸にNi量をとった「地図」に材料の成分をプロットすると、

  「溶接後にどんな組織になるか」がわかります。これがSchaefflerダイアグラム！

📌 ポイント：Cr（クロム）が多い→フェライト系に傾く。Ni（ニッケル）とC（炭素）が多い→オーステナイトに傾く

🏆 一番良い溶接は「A+Fゾーン」

  🗣 疑問：なんでオーステナイト100%じゃダメなの？

  💡 答え：純オーステナイトだと凝固するとき「ヒビ（高温割れ）」が入りやすい！フェライトが5〜10%だけ混じると、ヒビが広がるのをブロックしてくれます。

📌 「溶接部が磁石につく」のは、このフェライト（磁性あり）のせい。不良品じゃなくてむしろ設計通り！

営業からの相談に効く知識

  Q（営業）：「お客さんが"ステンレスを溶接したら磁石がくっついた。不良品では？"って言ってるんだけど」

A（生産管理）：不良品ではないです。SUS304同士の溶接ではSchaeffler図の設計上δフェライトが5〜10%含まれる設計になっています。これが磁性の原因で、高温割れを防ぐ意図的な組織です。品質上は正常です。

💬 客先への説明文：「溶接部はδフェライトを含む設計のため磁性が出ます。JIS等の品質規格上、正常な状態です」

Q（営業）：「ステンレスの溶接で"ホットクラック"というクレームが来たんだけど、材料不良？」

A（生産管理）：材料不良というより、溶接材の選定か施工管理の問題の可能性が高いです。δフェライトが少ない（純オーステナイト組織）と凝固割れが起きます。使用した溶接材のミルシートを入手してCr当量・Ni当量を計算させてください。

💼 営業からの相談、こう返す！

  🗣 営業：「ステンレス溶接したら磁石がついた！不良品？」

💡 生産管理：不良品じゃないです！

  溶接金属にフェライトが5〜10%含まれるのは設計通り。そのフェライトが磁石につく原因です。

  「正常です。高温割れを防ぐための組織です」と客先に伝えてください。

🗣 営業：「"ホットクラック（溶接割れ）"ってクレームきたんだけど？」

💡 生産管理：溶接材の選定問題の可能性大。

  溶接材のミルシート（成分表）を持ってきてください。Cr当量・Ni当量を計算して確認します。

用語メモ

Cr当量Cr+Mo+1.5Si+0.5Nb。フェライト形成傾向の指標。Schaeffler図の横軸
  Ni当量Ni+30C+0.5Mn。オーステナイト形成傾向の指標。縦軸
  δフェライト溶接金属中に含まれるフェライト相。5〜10%で高温割れ防止効果。磁性あり
  高温割れ（Hot Cracking）凝固中に粒界液膜が割れる現象。δフェライト不足で起きやすい
  フェライトメーター磁気吸引力でδフェライト量を非破壊測定する器具

📖 今日の用語まとめ

🗺️ SchaefflerダイアグラムCr量×Ni量の地図。溶接後の組織を成分値から予測できる
  🔢 Cr当量 / Ni当量複数の元素を足し合わせた「フェライト方向」「オーステナイト方向」の強さ
  🧲 δフェライト溶接金属中に残るフェライト。磁石につく原因＝割れ防止の守護者
  💥 高温割れ（ホットクラック）フェライト少なすぎると溶接中に亀裂が入る現象
  📏 フェライトメーター磁石の力でフェライト量を測る道具。数字で品質証明できる

昨日の小テスト解答

  問：SUS304のメッシュを自社で溶接して使いたいが、溶接部の耐食性は落ちないの？

答：条件次第で落ちる可能性があります。対策が必要です。

  溶接熱影響部（HAZ）が450〜850℃（鋭敏化温度域）に加熱されると、CrがCr₂₃C₆として粒界析出し、周囲のCrが10.5%以下に枯渇します。Cr枯渇域では不動態皮膜が形成できず粒界腐食が起きます。

  対策：①SUS304L（低炭素グレード）使用、②SUS321/SUS347（安定化グレード）使用、③溶接後固溶化熱処理（1050℃急冷）

  営業への返し：「溶接後に腐食環境で使うなら304Lか321が安全です。熱処理で解決する方法もあります」

✅ 昨日のクイズ、答え合わせ！

  問：SUS304を溶接すると耐食性は落ちるの？

条件次第で落ちます！

  溶接の熱（450〜850℃）でCrが粒界に逃げてしまい、「Crが足りない部分」が生まれる。

  そこは不動態皮膜が作れないので腐食しやすくなります（粒界腐食）。

📌 対策：SUS304L（低炭素版）を使う、または溶接後に熱処理する！

  営業には「溶接するなら304Lにしてください」と伝える

今日の小テスト1問

  問：客先から「自社で溶接したSUS304のタンクを検査したところ、溶接ビード（溶接金属部）が磁石に引っ張られた。ステンレスなのに磁石につくのは不良品では？」と問い合わせが来た。生産管理として正しく回答せよ。

  （解答は第14回で配信）

🧩 今日の小テスト1問

  問：客先から「SUS304のタンクを溶接したら、溶接した部分に磁石がくっついた。これって不良品？」と問い合わせ。どう答える？

  💡 ヒント：今日学んだ「δフェライト」を思い出して！

  （解答は第14回で配信）

🌟 やさしいとくしゅこうで読む

File: 第14回_ステンレスの代表鋼種一覧（304・316・430・410・17-4PH）.html
第14回 ステンレスの代表鋼種一覧（304・316・430・410・17-4PH）

← 学習ログ一覧に戻る

第14回 ・ 2026-06-25

  ステンレスの代表鋼種一覧（304・316・430・410・17-4PH）

🏆 ステンレス5人のヒーロー、全員紹介！

第3週：ステンレスの世界

今日の3行サマリ

SUS304・316・430・410・630（17-4PH）はステンレス5系統の代表鋼種。各系統を「これ1つ」で体現する

  「なぜその鋼種か」は用途・コスト・製造性の三角形で決まる。組成の数字を暗記するより意味を理解する

  自社製品の材質証明書に出てくる鋼種はほぼこの5種でカバーできる

🎯 今日わかること 3つ！

🥇 SUS304は「まずこれ」の汎用ヒーロー。ステンレスの代名詞

  🌊 SUS316は「海水・塩素に強い」上位互換。Moが守護神

  ⚡ この5種を押さえれば、営業の材質相談8割は即答できる！

本文

  1. 5鋼種の比較一覧

鋼種	系統	主な組成	磁性	強み	NG条件	

  SUS304	オーステナイト	18Cr-8Ni	なし	汎用・溶接性◎・入手容易	海水・高塩素	

  SUS316	オーステナイト	18Cr-12Ni-2.5Mo	なし	孔食耐性◎・薬品・海水対応	高温H₂S	

  SUS430	フェライト	17Cr（Niなし）	あり	安価・磁性あり	溶接後脆化	

  SUS410	マルテンサイト	13Cr-0.1C	あり	焼入れ硬化可能	耐食性低・溶接困難	

  SUS630（17-4PH）	析出硬化	17Cr-4Ni-4Cu	やや	高強度（1000MPa超）×耐食	高温クリープ弱・高価	

2. 各鋼種の「決め手」

  SUS304：まずここから考える

  最も広く使われる汎用グレード。コスト・入手性・溶接性のバランスが最高で、「特別な要求がなければ304」が材質選定の出発点です。板・棒・管・鋳物（SCS13）いずれの形態でも標準的に調達できます。弱点は塩化物と高温での鋭敏化。

SUS316：塩化物環境の答え

  Mo（約2.5%）添加で孔食電位が大幅上昇。304でNGな海水・薬品・塩素系洗浄環境に対応します。価格は304比1.3〜1.5倍。低炭素版SUS316Lは溶接後の鋭敏化リスクを低減するため、溶接構造物には316Lを優先。

SUS430：Niなしで安価・磁性が必要な場面

  Niを含まないためコストが低い。磁性があるためセンサー対応部品・家電外装・自動車排気系に適合。溶接後に粒成長→脆化が起きやすく、厚板の溶接構造には不向きです。

SUS410：硬さが必要な唯一の選択肢

  焼入れ・焼戻しで引張強さ700〜900MPaに達します。刃物・ポンプ軸・弁体・タービンブレードに使用。耐食性はSUS304より劣るため食品・海水環境はNG。溶接時は予熱（150〜260℃）と後熱が必要。

SUS630（17-4PH）：最高強度が必要な場面

  H900処理（480℃時効）で引張強さ1310MPaに達します。高強度と耐食性を両立し、高精度シャフト・医療機器・航空機構造材に使用。専門的な熱処理管理が必要で高価。

3. 自社製品との対応

自社製品	使用鋼種	理由	

  メッシュベルト（食品用）	SUS304 / SUS316L	食品接触・塩素洗浄耐性で選択	

  メッシュベルト（工業用高温）	SUS310S	900〜1100℃の酸化環境対応	

  オーステナイト系鋳物	SCS13（≒SUS304相当）	汎用耐食・溶接性・コストのバランス	

  ヒーターエレメント	SUS310S / Ni基合金	高温長寿命	

  熱処理治具（鋳造品）	SCH22（≒SUS310S相当）	耐熱鋳鋼。高温強度・耐酸化	

💡 5人のヒーロー、それぞれの必殺技！

アナロジー：スポーツチームの5ポジション

  ステンレスは用途によって「誰を使うか」が変わります。5人のヒーローを覚えましょう！

ヒーロー	必殺技	弱点	

  🥇 SUS304	何でもこなす万能選手	海水・塩素が苦手	

  🌊 SUS316	海水・薬品に超強い	硫化ガス高温は苦手	

  🧲 SUS430	安くて磁石につく	溶接すると脆くなる	

  🔪 SUS410	焼入れで硬くなれる唯一の存在	錆びやすい・溶接困難	

  ✈️ SUS630（17-4PH）	超高強度×耐食のダブル主人公	高価・高温は苦手	

📌 ポイント：選定の基本は「304から考えて、足りない部分で上位互換に変える」！

🔍 自社製品はこれを使っています

メッシュベルト（食品）→ 304 or 316L

  メッシュベルト（工業高温）→ SUS310S

  鋳物弁体・汎用 → SCS13（304相当）

  熱処理治具 → SCH22（310S相当）

営業からの相談に効く知識

  Q（営業）：「客先から"SUS304のタンクをSUS316に変えたいが値段はどれくらい違う？"と聞かれた」

A（生産管理）：素材費ベースで1.3〜1.5倍が目安です。製品コストへの反映は加工費・製造方法によっても変わるので見積で正確に出す必要があります。「なぜ316にするのか」も確認しておくと、316Lが必要かどうかも含めて最適な鋼種を提案できます。

💬 営業へのキーメッセージ：「316変更は1.3〜1.5倍目安。変更理由を教えてもらえれば最適な鋼種を提案します」

Q（営業）：「客先から"磁石につかないステンレスで高強度品を作りたい"って相談が来たんだけど」

A（生産管理）：完全非磁性＋高強度は組み合わせが難しいです。SUS630（17-4PH）は強度1000MPa超ですが若干磁性が出ます。完全非磁性が絶対条件なら固溶化処理済みのSUS316や窒素強化系（SUS316N）が候補。どのくらいの強度が必要か・非磁性の厳密さを確認してください。

💼 営業からの相談、こう返す！

  🗣 営業：「304→316に変えたいって言ってるんだけど、値段どのくらい違う？」

💡 生産管理：素材費で1.3〜1.5倍が目安。

  でも「なぜ316にするの？」を確認してください。

  塩素環境なら316L、海水なら316Lか二相系…と最適な選択肢を一緒に提案できます！

🗣 営業：「非磁性で高強度なステンレスってある？」

💡 生産管理：難しい組み合わせです。

  SUS630（17-4PH）は超高強度だけど少し磁性あり。

  完全非磁性なら316かSUS316N。

  「どのくらい強度が必要か」と「どのくらい非磁性が必要か」を聞いてきてください！

用語メモ

SUS30418Cr-8Ni。汎用オーステナイト系の代名詞。材質選定のスタート地点
  SUS31618Cr-12Ni-2.5Mo。Moで孔食耐性を強化した海水・薬品対応グレード
  SUS43017Crフェライト系。Niなしで安価・磁性あり。自動車排気・家電向け
  SUS41013Crマルテンサイト系。焼入れで硬化できるステンレス。刃物・弁体向け
  SUS630（17-4PH）17Cr-4Ni-4Cu析出硬化系。時効処理で1000MPa超の高強度を実現

📖 今日の用語まとめ

🥇 SUS30418Cr-8Niの万能選手。ステンレスといえばコレ。まずここから考える
  🌊 SUS31618Cr-12Ni-2.5Mo。Moが孔食を防ぐ。海水・薬品の相棒
  🧲 SUS43017Crのみ。Niなしで安い＆磁石につく。家電・自動車向け
  🔪 SUS41013Cr。ステンレスで唯一「焼入れで硬くなれる」。刃物・弁体向け
  ✈️ SUS630（17-4PH）17Cr-4Ni-4Cu。時効処理で超高強度。航空機・精密部品のスター

昨日の小テスト解答

  問：「SUS304のタンクを溶接したら溶接ビードが磁石に引っ張られた。不良品では？」と問い合わせが来た。正しく回答せよ。

答：不良品ではありません。品質上正常な状態です。

  SUS304同士の溶接ではSchaeffler図の設計上δフェライトが5〜10%含まれます。このδフェライトは高温割れを防ぐために意図的に含まれるものであり、フェライトが磁性を持つため溶接部が磁石に引かれます。

  客先への説明：「溶接金属はδフェライトを5〜10%含む設計になっています。高温割れを防ぐための組織であり、品質規格上正常です。フェライト量の数値確認が必要であればフェライトメーターで測定・提出も可能です」

✅ 昨日のクイズ、答え合わせ！

  問：SUS304タンクの溶接部が磁石についた。不良品？

不良品じゃないです！

  溶接金属にはδフェライト（磁性あり）が5〜10%含まれるのが設計通り。

  高温割れを防ぐための「わざと入れた組織」が磁石につく原因です。

📌 客先への返し：「設計上正常です。数値が必要ならフェライトメーターで測定もできます」

今日の小テスト1問

  問：営業から「お客さんの条件が"食品工場で一部海水を使う冷却ライン、ステンレス配管・バルブ全般"という案件なんだけど、SUS304でいいよね？」と確認が来た。生産管理として材質選定の判断と理由を答えよ。

  （解答は第15回で配信）

🧩 今日の小テスト1問

  問：営業から「食品工場で、一部に海水を使う冷却ラインがある案件。ステンレス配管とバルブ全般なんだけど、SUS304でいいよね？」と聞いてきた。どう答える？

  💡 ヒント：SUS304の弱点と、海水のCl⁻濃度を思い出して！

  （解答は第15回で配信）

🌟 やさしいとくしゅこうで読む

File: 第15回_週まとめ＋確認テスト3問（ステンレスの世界）.html
第15回 週まとめ＋確認テスト - 特殊鋼学習

第15回（週まとめ）・ 2026-06-26

週まとめ＋確認テスト3問：ステンレスの世界

第3週おさらい！✨ ステンレスの「5きょうだい」を総まとめ

第3週：ステンレスの世界

今週の3行サマリ

ステンレスは「5系統」で整理する。組成（Cr・Ni・C）が組織を決め、組織が特性を決める

  錆びない正体は不動態皮膜（数nmのCr酸化膜）。Cr12%以上が条件で、塩化物・還元性環境が苦手

  Schaeffler図で組成→組織を予測でき、代表5鋼種（304・316・430・410・17-4PH）で実務の8割をカバー

🎯 今週のまとめポイント 3つ！

👨‍👩‍👧‍👦 ステンレスは「5きょうだい」！性格（組織）がそれぞれ違う

  🛡️ 錆びないのは「見えないバリア（不動態皮膜）」のおかげ。でも塩水は苦手

  📋 304・316・430・410・17-4PHの5つを覚えれば、相談の8割は答えられる！

今週学んだ4本の要点まとめ

第11〜14回のまとめ

第11回 ステンレスの5分類

  ステンレスは組織で5系統に分かれる。オーステナイト系（304・316、非磁性・溶接性◎・汎用）、フェライト系（430、Niなしで安価・磁性あり）、マルテンサイト系（410、焼入れで硬化）、二相系（SAF2507、強度＋耐食）、析出硬化系（17-4PH、時効で高強度）。「まず系統を当てる→そこから鋼種を絞る」が材質判断の幹。

第12回 なぜ錆びないのか：不動態皮膜

  錆びない理由は表面の不動態皮膜（Cr主体・数nmの酸化膜）。Cr12%以上で安定形成し、傷ついても酸素があれば自己修復する。逆に塩化物（孔食）や還元性酸・隙間（隙間腐食）では膜が壊れ局部腐食する。「錆びない＝万能」ではなく「環境次第」。

第13回 Schaefflerの組織図の見方

  Cr当量＝横軸、Ni当量＝縦軸に組成をプロットすると組織（A・F・M・A+F）を予測できる。溶接金属の組織予測・δフェライト量の設計（高温割れ防止に5〜10%）に直結する実務ツール。「304溶接部が磁石に付く」現象もこの図で説明できる。

第14回 代表鋼種一覧（304・316・430・410・17-4PH）

鋼種	系統	決め手	

  SUS304	オーステナイト	迷ったらまずここ。汎用・溶接性・コスト	

  SUS316	オーステナイト	Mo添加で塩化物・海水・薬品対応	

  SUS430	フェライト	Niなしで安価・磁性が要る場面	

  SUS410	マルテンサイト	焼入れで硬さが要る場面	

  SUS630(17-4PH)	析出硬化	耐食を保ったまま1000MPa超の高強度	

📚 今週の4本を一気におさらい！

  👨‍👩‍👧‍👦 ステンレスは「5きょうだい」

きょうだい	性格	得意	

  😊 オーステナイト系（304・316）	やさしい・くっつかない（非磁性）	なんでも屋・溶接OK	

  🧲 フェライト系（430）	磁石につく・節約家	安い・磁石が要る所	

  💪 マルテンサイト系（410）	鍛えると硬くなる	刃物・硬さが要る所	

  🦾 二相系（SAF2507）	力持ち＆さびにくい	海水ポンプなど	

  🏆 析出硬化系（17-4PH）	超強い＋さびにくい	高性能シャフト	

🗣 疑問：なんでステンレスは錆びないの？

  💡 答え：表面に目に見えない超うすいバリア（不動態皮膜）ができるから！🛡️ 傷ついても空気があれば自分で直る。でも「塩水」だけは苦手で、そこから穴があく（孔食）。

  📌 「ステンレス＝なんでも錆びない」は間違い！海・プールの塩素・薬品では弱い種類もある。だから5きょうだいから「環境に合う子」を選ぶのが大事！

第14回 小テスト解答

  問：営業から「お客さんの条件が"食品工場で一部海水を使う冷却ライン、ステンレス配管・バルブ全般"。SUS304でいいよね？」と確認が来た。材質選定の判断と理由を答えよ。

  SUS304ではNG。海水接触部はSUS316（できれば316L）を推奨する。

  SUS304は塩化物（海水）環境で孔食・隙間腐食を起こすため、「一部でも海水を使う」時点で不適。Moを2.5%含むSUS316なら孔食電位が高く海水・塩素に対応できる。配管・バルブは溶接を伴うため、溶接後の鋭敏化（粒界腐食）を避ける低炭素のSUS316Lが無難。ただし全系統を316にするとコスト増なので、「海水接触部＝316/316L、淡水のみの部位＝304」と部位で使い分ければコスト最適化できる。

  営業に渡すキーメッセージ：「海水が絡む部分は304だと孔食します。海水接触部は316（溶接するなら316L）、淡水だけの部位は304、と分ければ性能とコストを両立できます。どこまで海水が回るか配管系統を教えてください」

📝 昨日のチャレンジ問題の答え

昨日の問題：「食品工場で一部だけ海水を使う冷却ライン。配管・バルブ全部SUS304でいい？」

答え：ダメ！🙅 海水が当たる所は SUS316（溶接するなら316L） を使おう。

理由：304は塩水（海水）で穴があく（孔食）。316はモリブデンが入っていて塩水に強い！

  でも全部316にするとお金がかかるので… 海水が当たる所だけ316、淡水だけの所は304 と使い分けると◎

📌 「どこまで海水が回るの？」と配管のルートを聞くのがプロの一手！

今週の知識の活用例（"とりあえずステンレスで"への対応）

Q（営業）：「客先が"とりあえずステンレスで"としか言わないんだけど、何を確認すればいい？」

ステンレスは5系統あって全部別物なので「ステンレスで」だけでは決められません。確認すべきは4点——①使用環境（屋内/屋外/海水・薬品の有無）、②必要強度・硬さ、③磁性の可否、④溶接の有無。

  これで系統が一気に絞れます。環境が穏やかなら304、塩素があれば316、磁性OKでコスト重視なら430、硬さが要るなら410、高強度なら17-4PH。

営業に渡すキーメッセージ：「"ステンレス"は5種類あって用途で別物です。使用環境・必要強度・磁性可否・溶接有無の4点を聞いてもらえれば最適な鋼種を即提案します」

💬 今週の知識を使った会話例

🗣 営業さん：「客先が"とりあえずステンレスで"しか言わない。何を聞けばいい？」

🏭 生産管理：「ステンレスは5きょうだい、全員性格が違うから"ステンレスで"だけじゃ選べないよ！この4つを聞いて👇

① どこで使う？（外？海の近く？薬品ある？）

  ② どれくらい強さ・硬さが要る？

  ③ 磁石についてもOK？

  ④ 溶接する？

これが分かれば、穏やかなら304・塩素あれば316・安く磁石OKなら430…ってすぐ決まるよ！」

今週の確認テスト3問

問1

  客先から「磁石にくっつくステンレスがあると聞いたが、それは粗悪品では？」と問い合わせが来た。技術的に正しく説明せよ。

問2

  「Cr12%以上ならどんな環境でも錆びないんでしょ？」という営業の理解は正しいか。誤りなら何を補足するか。

問3

  客先要求が「非磁性・高強度・そこそこ耐食」のシャフト。第14回の5鋼種からどう絞り込み、どんな確認をして提案するか。

解答は第16回（第4週第1回）配信時に掲載

🎯 今週の確認テスト3問！

問1

  「磁石につくステンレスは粗悪品？」と聞かれたらどう答える？（ヒント：5きょうだいの性格と、溶接でできる磁性組織を思い出して！）

問2

  「Cr12%以上ならどんな所でも錆びない」って正しい？違うなら何を付け足す？（ヒント：バリアが壊れる場所＝塩水！）

問3

  「磁石につかない・強い・そこそこ錆びない」シャフトを頼まれた。5きょうだいの誰を選ぶ？何を確認する？（ヒント：磁性と強さはなかなか両立しないよ）

解答は来週月曜（第16回）で発表！

← 目次に戻る

🌟 やさしいとくしゅこうで読む

File: 第16回_SUS304の組成・特性・用途.html
第16回 SUS304の組成・特性・用途

← 学習ログ一覧に戻る

第16回 ・ 2026-06-29

  SUS304の組成・特性・用途

👕 SUS304 ＝ ステンレス界の「白いTシャツ」！

第4週：オーステナイト系ステンレス深掘り

今日の3行サマリ

SUS304は「18Cr-8Ni」が基本組成。ステンレスの世界標準で、迷ったらまずこれ

  常温でオーステナイト組織＝非磁性・高靭性・溶接性良好。だが熱や応力で性質が動く

  自社の食品用メッシュベルト・一般耐食部品の主力材。耐熱治具には力不足な点が要注意

🎯 今日わかること 3つ！

👕 SUS304は「とりあえずコレ」の定番。ステンレスの代名詞

  🧲 磁石につかない・粘り強い・溶接しやすいの三拍子そろった優等生

  ⚠️ でも「熱い場所」と「塩素・海水」はニガテ。ここを外すと失敗する！

本文

  1. 基礎：18Cr-8Niという黄金比

  SUS304は18%のCr（クロム＝錆を防ぐ不動態皮膜をつくる元素）と8%のNi（ニッケル＝常温でオーステナイト組織を安定させる元素）を柱とする、最も普及したステンレスです。炭素は0.08%以下に抑えられ、組織は面心立方（FCC）のオーステナイト単相。このため①磁石につかない（非磁性）、②伸びが大きく靭性が高い、③溶接しやすい、という三拍子が揃います。耐食性は大気・水・多くの有機物に対して十分で、常温の一般環境ならまず錆びません。

2. 自社製品との関連

  自社では食品用・工業用メッシュベルト、洗浄装置まわりの一般耐食部品、各種オーステナイト系ステンレス製品の標準材として304が中心になります。溶接性が良いのでベルトの金網接合・フレーム製作にTIG溶接で素直に対応できる点が大きい。一方で熱処理治具の主材には向きません。304の高温強度は550℃あたりから急落し、繰り返し加熱でクリープ変形・酸化が進むためです。耐熱用途はSCH（耐熱鋳鋼）やHK・HP系の出番になります（第24回で扱う領域）。

3. 営業現場での意味づけ

  「とりあえずステンレスで」という相談の多くは実質304で足りますが、塩素・高温・荷重がからむと一気に304の守備範囲外になります。ここを切り分けるのが生産管理の仕事です。

条件	304で可否	NGなら次の一手	

  常温・大気・水・食品	◎ 標準対応	—	

  塩素系洗浄・海水	× 孔食リスク	SUS316 / 316L	

  550℃超の高温・繰り返し加熱	× 強度低下・酸化	SUS310S / SCH / HK・HP	

💡 やさしく解説！

🍫 たとえ：SUS304は「白いTシャツ」

  クローゼットに必ずある定番の白Tシャツ。何にでも合うし、安くて手に入りやすい。「迷ったらコレ」。

  SUS304もまさにそれ。「特に条件がなければ304」がステンレス選びのスタート地点です。

📌 ポイント：18Cr-8Ni（クロム18・ニッケル8）が黄金比。Crが錆を防ぐバリア、Niが「磁石につかない・粘り強い」体質を作る。

🗣 疑問：そんな万能なら全部304でいいのでは？

  💡 答え：白Tシャツが「真夏の炎天下」や「泥だらけの作業」には向かないのと同じ。

  🔥 熱い場所（550℃超）→ ヘナヘナになる

  🌊 塩素・海水 → ポツポツ穴があく（孔食）

  この2つだけは別の鋼種に格上げが必要！

🏠 自社ではここで使ってます

製品	304の出番	

  食品用メッシュベルト	○ 常温・食品ならコレ	

  洗浄装置まわりの部品	○ 一般耐食でOK	

  熱処理治具	✕ 熱に弱いのでNG（耐熱鋳鋼へ）	

営業からの相談に効く知識

  Q（営業）：「お客さんから"ステンレスの搬送ベルト作れる？常温で食品ライン用"って話。できる？」

A（生産管理）：可否は即OK。常温・食品用途なら304メッシュベルトが王道で、溶接接合も問題なし。仕様確認は「目開き・幅・使用温度・洗浄方法（塩素系薬剤を使うか）」の4点。塩素系洗浄が日常的なら304だと孔食リスクがあるので316を推す——ここだけ握っておけば見積を外さない。

💬 営業へのキーメッセージ：「常温の食品ラインなら304で標準対応可。ただし"塩素系で洗う"なら316へ格上げ提案。使用温度と洗浄方法を必ず聞いてください」

💼 営業からの相談、こう返す！

  🗣 営業：「常温の食品ライン用のステンレス搬送ベルト、作れる？」

💡 生産管理：常温・食品ならSUS304でバッチリ作れます！

  確認することは4つだけ →「目開き・幅・使う温度・どう洗うか」。

  もし塩素系の薬品で毎日洗うなら304だと穴があくので316に格上げ提案を。

💡 営業に渡す一言：「常温の食品ラインなら304でOK。塩素で洗うなら316に変えましょう」

用語メモ

SUS30418Cr-8Niのオーステナイト系ステンレス。汎用標準材
  オーステナイト組織面心立方の鉄組織。非磁性・高靭性・良溶接性
  不動態皮膜Crが作る数nmの酸化膜。傷ついても自己修復し錆を防ぐ
  孔食（こうしょく）塩素イオンで皮膜が局部破壊され穴状に進む腐食。304の弱点

📖 今日の用語まとめ

👕 SUS304クロム18・ニッケル8の定番ステンレス。「迷ったらコレ」
  🧲 オーステナイト組織磁石につかない・粘り強い・溶接しやすい体質のこと
  🛡 不動態皮膜クロムが作る目に見えないバリア。傷ついても自分で直る
  🕳 孔食塩素にやられてポツポツ穴があく錆び方。304のニガテ

今日の小テスト1問

  問：営業から「客先の工場で、薬品（塩素系）を使う洗浄ラインのステンレス架台を304で見積もりたい」と相談がきた。生産管理として304のまま進めてよいか、技術的理由を添えて判断を返せ。

  （解答は第17回で配信）

🧩 今日の小テスト1問

  問：営業から「塩素系の薬品で洗う洗浄ラインのステンレス架台、304で見積もりたいんだけど」と相談がきた。どう答える？

  💡 ヒント：304のニガテ「孔食」を思い出して！塩素＝穴があくサイン。

  （解答は第17回で配信）

🌟 やさしいとくしゅこうで読む

File: 第17回_SUS316とMoの効果-耐孔食・耐隙間腐食.html
第17回 SUS316とMoの効果：耐孔食・耐隙間腐食

← 学習ログ一覧に戻る

第17回 ・ 2026-06-30

  SUS316とMoの効果：耐孔食・耐隙間腐食

🌊 SUS316 ＝ 304に「塩バリア」を足した上位版！

第4週：オーステナイト系ステンレス深掘り

今日の3行サマリ

SUS316は304に約2.5%のMo（モリブデン）を足した「塩素に強い上位互換」。組成は18Cr-12Ni-2.5Mo

  Moは不動態皮膜を塩素イオンから守り、孔食・隙間腐食を抑える。耐孔食性の指標がPREN

  溶接構造には低炭素のSUS316Lが基本。自社では塩素洗浄ライン・薬品環境の部品で304から格上げする

🎯 今日わかること 3つ！

🌊 SUS316は304に「塩バリア（Mo）」を追加した強化版

  🕳 304が苦手な"塩素で穴があく（孔食）"を防げる

  🍱 食品でも塩素で毎日洗うライン、薬品環境は316の出番！

本文

  1. 基礎：Moが塩素から皮膜を守る

  SUS316はSUS304にMo（モリブデン＝塩素環境で皮膜の局部破壊を防ぐ元素）を約2.5%加え、Niも12%前後に増やしたオーステナイト系ステンレスです。304最大の弱点は塩素イオン（Cl⁻）による孔食（皮膜が点状に破れて穴が進む腐食）と隙間腐食（ガスケットやボルト座面など酸素が届かない隙間で進む腐食）でした。Moはこの破れた皮膜の再生を助け、局部腐食の発生電位を引き上げます。耐孔食性のおおよその序列を示す指標がPREN（＝Cr%＋3.3×Mo%＋16×N%）で、304が約18、316が約24と明確に差がつきます。

項目	SUS304	SUS316	

  主組成	18Cr-8Ni	18Cr-12Ni-2.5Mo	

  PREN（耐孔食指数）	約18	約24	

  塩素・海水・薬品	× 孔食リスク	○ 対応可	

  素材コスト	基準	1.3〜1.5倍	

2. 自社製品との関連

  自社では、食品ラインでも塩素系薬剤で日常洗浄する設備や、薬品・海塩粒子にさらされる環境のメッシュベルト・耐食部品で304から316へ格上げします。溶接を伴う架台・フレームは、溶接熱で炭化物が析出して耐食性が落ちる「鋭敏化」を避けるため、炭素を抑えたSUS316Lを標準にします（鋭敏化は第19回で詳説）。価格は素材費ベースで304比およそ1.3〜1.5倍。

3. 営業現場での意味づけ

  「塩素・海水・薬品」というキーワードが出たら304から316への切替を検討する、というスイッチを持っておくのが生産管理の役割です。

💡 やさしく解説！

🧴 たとえ：316は「日焼け止めを塗った304」

  304は素肌のまま海（塩素）に行くと、すぐ日焼け（＝穴＝孔食）してしまう。

  316はMo（モリブデン）という日焼け止めを塗った状態。塩素のダメージをはね返せます。

📌 ポイント：違いはMoが入っているかどうか。Mo＝塩素バリア。塩素・海水・薬品が出てきたら316！

🗣 疑問：じゃあ最初から全部316にすればいいのでは？

  💡 答え：316は304より1.3〜1.5倍お高い。

  普通の常温・水・食品なら304で十分。「塩素で毎日洗う」みたいな時だけ316に格上げするのが賢い使い分けです。

📊 304と316、ここが違う

304（素肌）	316（日焼け止めあり）	

  塩素・海水	穴があく😱	平気😎	

  値段	安い	1.3〜1.5倍	

営業からの相談に効く知識

  Q（営業）：「客先が"304で見積もった洗浄装置の架台、薬品（次亜塩素酸）で毎日洗うんだけど大丈夫？"って心配してる。」

A（生産管理）：その用途は304だと孔食・隙間腐食のリスクが高い。Moの入ったSUS316に変更を推奨。架台は溶接構造なので鋭敏化を避けて316Lで見積もる。コストは304比1.3〜1.5倍だが、腐食で作り直すより安い。確認すべきは「薬品の種類・濃度・温度・洗浄頻度」。

💬 営業へのキーメッセージ：「次亜塩素酸で毎日洗うなら304はNG。316（溶接ありなら316L）で見積もり直します。薬品の濃度と温度だけ確認お願いします」

💼 営業からの相談、こう返す！

  🗣 営業：「304で見積もった架台、次亜塩素酸で毎日洗うらしいけど大丈夫？」

💡 生産管理：それは304だと穴があくのでNG！

  Moの入った316（溶接するなら316L）に変えましょう。

  1.3〜1.5倍しますが、錆びて作り直すより安いです。薬品の濃度と温度だけ聞いてきてください。

💡 営業に渡す一言：「塩素で毎日洗うなら304はNG、316で出し直します」

用語メモ

SUS31618Cr-12Ni-2.5Mo。Mo添加で耐孔食性を高めた304の上位グレード
  Mo（モリブデン）塩素環境で不動態皮膜を守り、孔食・隙間腐食を抑える元素
  隙間腐食ガスケット下やボルト座面など酸素が届かない隙間で進む局部腐食
  PREN耐孔食指数。Cr%＋3.3Mo%＋16N%。304≒18、316≒24
  SUS316L316の低炭素版。溶接後の鋭敏化を抑え、溶接構造物に使う

📖 今日の用語まとめ

🌊 SUS316304にMo（塩バリア）を足した上位版。海水・薬品に強い
  🛡 Mo（モリブデン）塩素から皮膜を守る「日焼け止め」役の元素
  🕳 隙間腐食すき間（ボルトの下など）で進む錆び方
  📊 PREN「塩素への強さ」を表す点数。304は18点、316は24点
  🔧 SUS316L溶接してもサビにくい、炭素少なめの316

昨日の小テスト解答

  問：営業から「薬品（塩素系）を使う洗浄ラインのステンレス架台を304で見積もりたい」と相談がきた。304のまま進めてよいか、技術的理由を添えて判断を返せ。

答：304のまま進めてはいけない。

  塩素系薬品の環境ではCl⁻が304の不動態皮膜を局部的に破壊し、孔食・隙間腐食を起こす。架台は溶接構造になりやすく、ボルト座面などの隙間も腐食起点になる。→ Mo入りのSUS316（溶接があるなら鋭敏化を避けて316L）を推奨する。

  営業への返し：「塩素で洗うなら304はNG。316で見積もり直します。薬品の種類・濃度・温度だけ教えてください」

✅ 昨日のクイズ、答え合わせ！

  問：塩素系薬品で洗う洗浄ラインの架台、304で見積もっていい？

ダメです！

  塩素は304の弱点。穴（孔食）やすき間の錆び（隙間腐食）が起きます。

  Mo入りの316（溶接するなら316L）に変えましょう。

📌 営業への返し：「塩素で洗うなら304はNG、316で出し直します」

今日の小テスト1問

  問：営業から「客先に納めたSUS304の曲げ加工部品が"磁石にくっつく、304じゃないんじゃないか"とクレームになっている。不良品なのか？」と相談がきた。生産管理としてどう技術判断を返すか。

  （解答は第18回で配信）

🧩 今日の小テスト1問

  問：客先に納めた304の曲げ加工部品が「磁石にくっつく、304じゃないのでは？」とクレームに。不良品？どう答える？

  💡 ヒント：オーステナイトは「曲げる」と性質が変わる…？ 明日の第18回がテーマです。

  （解答は第18回で配信）

🌟 やさしいとくしゅこうで読む

File: 第18回_加工硬化と磁性-オーステナイトが磁化するとき.html
第18回 加工硬化と磁性：オーステナイトが磁化するとき

← 学習ログ一覧に戻る

第18回 ・ 2026-07-01

  加工硬化と磁性：オーステナイトが磁化するとき

🧲 「304なのに磁石につく」のナゾを解く！

第4週：オーステナイト系ステンレス深掘り

今日の3行サマリ

オーステナイト系は本来非磁性だが、冷間加工（曲げ・絞り・引抜き）で一部がマルテンサイトに変態し磁性を帯びる

  同時に硬く強くなる＝加工硬化。ばね材SUS304-CSPなどはこれを積極利用している

  「304なのに磁石につく＝不良」ではない。加工硬化と磁性はオーステナイト系の正常な性質。クレーム対応の必須知識

🎯 今日わかること 3つ！

🧲 304は曲げたり絞ったりすると磁石につくようになる（正常です！）

  💪 同時に硬くなる＝加工硬化。ばねはこれを利用している

  📞 「磁石につくから不良では？」のクレームに正しく即答できる！

本文

  1. 基礎：曲げると磁石につく理由

  SUS304などのオーステナイト系は常温で非磁性ですが、その組織は実は「常温では準安定」な状態です。曲げ・絞り・引抜き・切削といった冷間加工で塑性変形を受けると、一部が加工誘起マルテンサイト（加工によって生じる磁性を持つ硬い組織）へ変態します。これにより①磁石に反応するようになり、②硬さ・強度が上がります（＝加工硬化）。304は変態しやすく、Niやモリブデンを多く含み組織が安定な316は変態しにくい、という差があります。加工硬化を利用したのがばね用のSUS304-CSPで、引張強さ1000MPa超も得られます。一方で加工硬化は切削の難しさ（被削性の悪さ）の原因にもなります。

現象	原因	実務での意味	

  磁石につく	加工誘起マルテンサイト	不良ではない（成分が規格内なら正常）	

  硬く強くなる	加工硬化	ばね材に活用／切削は難しくなる	

  性質を元に戻したい	固溶化熱処理	約1050℃→急冷で非磁性・軟質に回復	

2. 自社製品との関連

  自社のメッシュベルトは細い線材を曲げ・編み込みして作るため、加工部が加工硬化し局所的に磁性を帯びることがあります。これは品質異常ではなく当然の挙動です。完全な非磁性が要求される用途（一部の電子・計測機器）では、固溶化熱処理（約1050℃から急冷し組織をオーステナイトに戻す処理）で磁性と加工硬化を回復させるか、より安定なSUS316を選びます。

3. 営業現場での意味づけ

  「磁石につくから不良では？」という問い合わせは現場で頻出します。即座に正しく返せると信頼を得られる定番論点です。

💡 やさしく解説！

🍝 たとえ：パスタの「ゆで前」と「曲げた後」

  乾いたパスタはまっすぐで折れやすい。でも力を加えて変形させると性質が変わる…のと似て、

  304も「曲げる・絞る」と中身の組織が一部変身して、磁石につく＆硬くなる体質に変わります。

📌 ポイント：304は「曲げると磁石につく」。これは故障でも材質ミスでもなく、もともとそういう体質！

🗣 疑問：磁石についたら304じゃない証拠では？

  💡 答え：逆です。304は曲げ加工で磁石につくのが普通。

  成分（ミルシート）が規格内ならちゃんとした304。

  どうしても磁石につくのが困るなら、熱処理（約1050℃→急冷）で元に戻すか、変身しにくい316を使います。

💪 ついでに「硬くなる」も覚えよう

  曲げると硬く強くなる＝加工硬化。これを利用したのが「ステンレスのばね」。ただし硬くなりすぎて削りにくくもなる。

営業からの相談に効く知識

  Q（営業）：「客先が"納めてもらった304部品、磁石にくっつくんだけど材質間違ってない？"と疑っている。どう答えれば？」

A（生産管理）：材質間違いではなく正常。オーステナイト系は曲げ・絞りなどの冷間加工で加工誘起マルテンサイトが生じ磁性を帯びる。成分がJIS規格内なら問題ない。完全非磁性が要件なら固溶化熱処理で回復可能、または最初から安定な316を選ぶ選択肢を提示する。ミルシートで成分を示せば客先も納得しやすい。

💬 営業へのキーメッセージ：「304が磁石につくのは加工による正常な現象で材質間違いではありません。成分はミルシートで証明できます。非磁性が必須なら熱処理か316で対応します」

💼 営業からの相談、こう返す！

  🗣 営業：「304の部品が磁石につくって客先が言ってる。材質間違ってない？」

💡 生産管理：間違ってません、正常です！

  304は曲げ加工すると磁石につく体質になります。

  成分はミルシートで証明できます。どうしても非磁性が必要なら熱処理か316で対応しましょう。

💡 営業に渡す一言：「304が磁石につくのは加工による正常現象。ミルシートで証明できます」

用語メモ

加工誘起マルテンサイト冷間加工でオーステナイトの一部が変態した磁性・高硬度の組織
  加工硬化塑性変形で硬さ・強度が上がる現象。オーステナイト系で顕著
  準安定オーステナイト常温で安定に見えるが加工で変態しうる状態。304が代表
  固溶化熱処理約1050℃加熱→急冷で組織をオーステナイトに戻し、磁性・加工硬化を回復する処理
  SUS304-CSP加工硬化を利用したばね用ステンレス鋼帯

📖 今日の用語まとめ

🧲 加工誘起マルテンサイト曲げ加工でできる「磁石につく硬い組織」
  💪 加工硬化曲げる・絞ると硬く強くなること
  ⚖️ 準安定オーステナイト「普段は安定だけど加工で変身する」304の体質
  🔥 固溶化熱処理約1050℃に熱して急冷し、元の非磁性・やわらかい状態に戻す
  🌀 SUS304-CSP硬くなる性質を活かしたステンレスのばね材

昨日の小テスト解答

  問：客先に納めたSUS304の曲げ加工部品が「磁石にくっつく、304じゃないんじゃないか」とクレームになっている。不良品なのか？

答：不良品ではない。

  オーステナイト系は準安定で、曲げ加工部が冷間加工により加工誘起マルテンサイトへ変態し磁性を帯びる。成分がJIS規格内であれば材質は正しく、品質上の問題はない。

  客先への説明：「加工部が磁化するのは正常な現象です。成分はミルシートで証明可能。完全非磁性が必要なら固溶化熱処理または316で対応します」

✅ 昨日のクイズ、答え合わせ！

  問：304の曲げ加工部品が磁石につく。不良品？

不良品じゃないです！

  304は曲げると加工誘起マルテンサイトができて磁石につく体質に。

  成分が規格内ならちゃんとした304です。

📌 客先への返し：「磁化は正常。ミルシートで成分証明できます。非磁性が必要なら熱処理か316で」

今日の小テスト1問

  問：営業から「客先のSUS304溶接タンクで、溶接ビードに沿った帯状の部分だけ錆びてきた・割れが出たという報告がある。原因と対策を教えてほしい」と相談がきた。生産管理としてどう答えるか。

  （解答は第19回で配信）

🧩 今日の小テスト1問

  問：304の溶接タンクで、溶接線に沿った帯状の部分だけ錆び・割れが出た。原因と対策は？どう答える？

  💡 ヒント：溶接の「熱」で何かが起きた…？ 明日の第19回「鋭敏化」がテーマです。

  （解答は第19回で配信）

🌟 やさしいとくしゅこうで読む

File: 第19回_鋭敏化と粒界腐食-溶接熱影響部のリスク.html
第19回 鋭敏化と粒界腐食：溶接熱影響部のリスク

← 学習ログ一覧に戻る

第19回 ・ 2026-07-02

  鋭敏化と粒界腐食：溶接熱影響部のリスク

🔥 「溶接した線に沿って錆びる」ナゾを解く！

第4週：オーステナイト系ステンレス深掘り

今日の3行サマリ

SUS304を約500〜800℃に晒すと、Crが炭素と結びつきCr炭化物として粒界に析出。周囲がCr欠乏になり耐食性を失う＝鋭敏化

  Cr欠乏帯が優先的に錆びる・割れる現象が粒界腐食。溶接の熱影響部（HAZ）で帯状に発生しやすい

  対策は低炭素のL材（304L/316L）、Ti・Nb添加の安定化鋼（321/347）、または固溶化熱処理。営業クレーム対応の頻出テーマ

🎯 今日わかること 3つ！

🔥 304は溶接の熱で「錆びやすい体質」に変わることがある

  🧵 錆びるのは溶接線に沿った帯だけ。中央ではなく「脇」がやられる

  🛡 防ぐには「炭素の少ない304L」を選ぶのが基本ワザ！

本文

  1. 基礎：なぜ溶接線に沿って錆びるのか

  オーステナイト系ステンレスは、Cr（クロム）が表面に不動態皮膜（ちみつな酸化膜のバリア）を作ることで錆びません。ところが約500〜800℃の温度帯に一定時間置かれると、鋼中の炭素（C）がCrと結合し、Cr炭化物（Cr₂₃C₆）が結晶粒界に析出します。炭化物は多量のCrを消費するため、粒界のすぐ周囲がCr濃度の低い「Cr欠乏帯」になります。Crが不足すれば不動態皮膜を維持できず、その帯だけが腐食に弱くなる。これが鋭敏化（えいびんか）です。鋭敏化した材料が腐食環境に置かれると、Cr欠乏帯＝粒界に沿って選択的に腐食が進む＝粒界腐食。応力が加われば応力腐食割れ（SCC）にもつながります。溶接では溶接金属の両脇が丁度この温度帯を通過するため、ビードに沿った帯状（HAZ＝熱影響部）に集中して現れます。

要素	内容	実務での意味	

  鋭敏化温度帯	約500〜800℃（特に約650℃）	溶接・応力除去焼鈍・高温使用で発生	

  原因	Cr炭化物析出→粒界Cr欠乏	炭素が多いほど起きやすい	

  見え方	溶接線脇の帯状の錆・割れ	HAZに集中（母材中央ではない）	

2. 自社製品との関連

  自社のオーステナイト系ステンレス製品・メッシュベルト・熱交換器などは溶接・ろう付を伴い、鋭敏化のリスクを常に抱えます。特に薄板の連続溶接や、砂型/ロストワックス鋳造後の補修溶接では熱影響が避けにくい。設計・材料選定の段階で低炭素材(L材)や安定化鋼を選ぶ、溶接後に固溶化熱処理（約1050℃→急冷でCrを再固溶させる）を入れる、といった予防がそのまま製品寿命に直結します。

3. 営業現場での意味づけ

  「溶接した304製品が溶接線に沿って錆びた／割れた」というクレームは頻出かつ原因が特定しやすい。鋭敏化と即断でき、恒久対策（材質変更・熱処理）まで提示できると強いです。

💡 やさしく解説！

🍞 たとえ：食パンの「耳のちょい内側」だけ焦げる

  トーストを焼くと、真っ黒に焦げた縁のすぐ内側が「一番もろい」ゾーンになりますよね。

  304の溶接も同じで、溶けた部分そのものより「その脇（熱がほどよく効いた帯）」が一番錆びやすくなるんです。

📌 ポイント：304は500〜800℃に熱せられると、錆を防ぐ「クロム」が別のものにくっついて手薄になる。その手薄になった帯が錆びる！

🗣 疑問：なんで溶接した「線に沿って」錆びるの？真ん中じゃなくて？

  💡 答え：溶接で一番熱いのは真ん中だけど、真ん中は溶けて別物に。

  その両脇が「500〜800℃という危ない温度」を通過するので、脇に沿って帯状に弱くなるんです。

🛡 どうやって防ぐ？

3つの防ぎワザ
  
  炭素が少ない「304L」を使う（一番ラク）

  321や347という「守り役の金属入り」を使う

  作った後に約1050℃で焼いて急冷し、リセットする

営業からの相談に効く知識

  Q（営業）：「客先の304溶接タンクで、溶接ビードに沿った帯だけ錆び・割れが出たって。ウチの材料不良？」

A（生産管理）：材料不良ではなく鋭敏化による粒界腐食の典型。溶接熱でHAZがCr炭化物を析出しCr欠乏帯ができ、そこが選択腐食した。対策は3択：①次回から304L等の低炭素材、②321/347の安定化鋼、③既存品なら固溶化熱処理で回復（大型で炉に入らなければ不可なので要確認）。原因は成分ではなく熱履歴なので、ミルシートが規格内でも起こりうる点を押さえて説明する。

💬 営業へのキーメッセージ：「溶接線沿いの錆は鋭敏化という現象。材料成分の不良ではなく、次は低炭素の304Lか安定化材にすれば防げます」

💼 営業からの相談、こう返す！

  🗣 営業：「304タンクの溶接線に沿って錆びたって。ウチの材料が不良だった？」

💡 生産管理：材料不良じゃないです！

  溶接の熱で「錆びやすい帯」ができた＝鋭敏化という現象です。

  次からは炭素の少ない304Lにすれば防げます。今のモノは焼き直し（熱処理）で戻せる場合もあります。

💡 営業に渡す一言：「溶接線の錆は鋭敏化。材料不良ではなく、次は304Lにすれば防げます」

用語メモ

鋭敏化（sensitization）500〜800℃でCr炭化物が粒界に析出し、周囲がCr欠乏になって耐食性が落ちる現象
  粒界腐食Cr欠乏帯（粒界）に沿って選択的に進む腐食
  HAZ（熱影響部）溶接金属の脇で溶けてはいないが熱で組織・性質が変わった領域
  L材（低炭素材）C≦0.03%の304L/316L。炭化物を作りにくく鋭敏化しにくい
  安定化鋼Ti(321)やNb(347)を添加し、Crより先にこれらが炭化物を作ってCrを守る鋼

📖 今日の用語まとめ

🔥 鋭敏化熱でクロムが手薄になり、錆びやすくなること
  🧵 粒界腐食金属のつなぎ目（粒界）に沿って錆びること
  ♨️ HAZ（熱影響部）溶接で「溶けてないけど熱の影響を受けた」脇のゾーン
  🛡 304L炭素を減らして鋭敏化しにくくした304
  🦸 安定化鋼（321/347）クロムの身代わりになる金属を入れて守った鋼

昨日の小テスト解答

  問：客先のSUS304溶接タンクで、溶接ビードに沿った帯状の部分だけ錆び・割れが出たと報告。原因と対策は？

答：原因は溶接熱による鋭敏化と、それに伴う粒界腐食（＋応力腐食割れ）。

  HAZが500〜800℃を通過してCr炭化物が析出、Cr欠乏帯が溶接線に沿って腐食した。対策は①304L/316Lなど低炭素材への変更、②321/347安定化鋼、③固溶化熱処理でCr再固溶。

  営業へは「材料成分の不良ではなく溶接の熱が原因。低炭素材にすれば防げる」と返す。

✅ 昨日のクイズ、答え合わせ！

  問：304溶接タンクの溶接線に沿った帯だけ錆び・割れが出た。原因と対策は？

原因は「鋭敏化」！

  溶接の熱でクロムが手薄になった帯が錆びました。

  対策は炭素の少ない304Lに変える／321・347を使う／焼き直して戻す。

📌 客先への返し：「溶接の熱が原因。材料不良ではなく、304Lにすれば防げます」

今日の小テスト1問

  問：営業から「客先が『304Lは304より錆びにくいの？普通の304じゃダメなの？』と聞いてきた。何が違うか教えて」と相談がきた。生産管理としてどう答えるか。

  （解答は第20回で配信）

🧩 今日の小テスト1問

  問：「304Lは304より錆びにくいの？普通の304じゃダメ？」と聞かれた。何が違う？どう答える？

  💡 ヒント：Lは「Low Carbon（低炭素）」の頭文字。今日の「鋭敏化」を思い出して！

  （解答は第20回で配信）

🌟 やさしいとくしゅこうで読む
